Repository: AndreWeenk/DataAnalysis

File: CyprusPottery.csv (part 1 of 20)
Row Id,LBNL ID,MURR ID,Alternate ID,Site,Latitude,Longitude,Context,Excavator,Source Person,Affiliation,Material,Ware,Fabric,Exterior Decoration,Form,Specific Form,Piece,Group,Era,Temper,Notes,Analytical Notes,Powder Present in Archives,Data Source,Run,Entry,Al,Ca,V,Dy,Mn,Na,K,Sr,As,U,Eu,Ba,Sm,La,Ti,Lu,Nd,Co,Sc,Fe,Ce,Yb,Cs,Ta,Sb,Cr,Th,Ni,Rb,Tb,Hf,Zn,Column #59,Column #60,Column #61,Column #62,Column #63,Column #64,Column #65,Column #66,Column #67,Column #68,Column #69,Column #70,Column #71,Column #72,Column #73,Column #74,Column #75,Column #76
1,AEVI-1,AEVI0001,,Ayios Epiktitos-Vrysi,35.321,33.39,House 2b.1,"Cyprus Museum, Nicosia","Artzy, M.",Lawrence Berkeley National Laboratory,Pottery,Red on cream,,,,,,,Neolithic 1b,,,,,Direct transcription,712,J,36300,189100,64,2.47,566,5500,11500,360,8.9,1.16,0.719,529.0,2.581,15.63,2020,0.174,12.7,16.26,9.12,24200,30.4,1.32,2.0,0.34,0.6,290.6,5.03,,,,1.94,,,,,,,,,,,,,,,,,,,
2,AEVI-2,AEVI0002,,Ayios Epiktitos-Vrysi,35.321,33.39,House 3b.4,"Cyprus Museum, Nicosia","Artzy, M.",Lawrence Berkeley National Laboratory,Pottery,Red slipped,,,,,,,Neolithic 1b,,,,Y,Direct transcription,712,K,41800,152200,68,2.78,612,7350,15000,647,6.4,1.39,0.739,736.0,2.76,16.53,2100,0.192,14.1,16.06,10.51,24800,31.7,1.38,3.2,0.57,0.72,386.0,4.94,,,,1.74,,,,,,,,,,,,,,,,,,,
3,AEVI-3,AEVI0003,,Ayios Epiktitos-Vrysi,35.321,33.39,House Ivb.4,"Cyprus Museum, Nicosia","Artzy, M.",Lawrence Berkeley National Laboratory,Pottery,Red on cream,,,,,,,Neolithic 1b,,,,Y,Direct transcription,712,M,44300,143200,67,2.34,490,7340,17700,565,12.7,1.31,0.765,504.0,2.625,17.48,1820,0.185,13.3,15.45,10.76,26900,31.7,1.35,3.9,0.33,0.89,357.2,5.73,,,,2.1,,,,,,,,,,,,,,,,,,,
4,AEVI-4,AEVI0004,,Ayios Epiktitos-Vrysi,35.321,33.39,House 4b.3,"Cyprus Museum, Nicosia","Artzy, M.",Lawrence Berkeley National Laboratory,Pottery,Red on cream,,,,,,,Neolithic 1b,,,,,Direct transcription,712,N,46000,187600,78,3.08,651,7360,15000,741,6.5,1.86,0.936,1090.0,3.24,20.58,2310,0.219,16.0,17.67,12.53,28400,38.8,1.61,3.8,0.54,0.75,233.3,5.83,,,,2.3,,,,,,,,,,,,,,,,,,,
5,AEVI-5,AEVI0005,,Ayios Epiktitos-Vrysi,35.321,33.39,Site 4.3,"Cyprus Museum, Nicosia","Artzy, M.",Lawrence Berkeley National Laboratory,Pottery,Red on cream,,,,,,,Neolithic 1b,,,,Y,Direct transcription,712,S,38900,178500,152,2.47,399,6540,12300,319,16,1.48,0.702,371.0,2.639,16.01,1720,0.179,14.6,17.49,11.26,30200,32.0,1.36,3.3,0.31,1.26,309.3,5.86,,,,1.8,,,,,,,,,,,,,,,,,,,
6,AEVI-6,AEVI0006,,Ayios Epiktitos-Vrysi,35.321,33.39,,"Cyprus Museum, Nicosia","Artzy, M.",Lawrence Berkeley National Laboratory,Pottery,,,,,,,,Neolithic,,,,Y,,738,V,,,,,,,,,,,,,,,,,,,,,,,,,,,,,,,,,,,,,,,,,,,,,,,,,,
7,AEVI-7,AEVI0007,,Ayios Epiktitos-Vrysi,35.321,33.39,,"Cyprus Museum, Nicosia","Artzy, M.",Lawrence Berkeley National Laboratory,Pottery,Red burnished,,,,,,,Neolithic,,,,Y,,738,W,,,,,,,,,,,,,,,,,,,,,,,,,,,,,,,,,,,,,,,,,,,,,,,,,,
8,AEVI-8,AEVI0008,,Ayios Epiktitos-Vrysi,35.321,33.39,,"Cyprus Museum, Nicosia","Artzy, M.",Lawrence Berkeley National Laboratory,Pottery,Red burnished,,,,,,,Neolithic,,,,Y,,738,X,,,,,,,,,,,,,,,,,,,,,,,,,,,,,,,,,,,,,,,,,,,,,,,,,,
9,AEVI-9,AEVI0009,,Ayios Epiktitos-Vrysi,35.321,33.39,,"Cyprus Museum, Nicosia","Artzy, M.",Lawrence Berkeley National Laboratory,Pottery,Red burnished,,,,,,,Neolithic,,,,Y,,738,Y,,,,,,,,,,,,,,,,,,,,,,,,,,,,,,,,,,,,,,,,,,,,,,,,,,
10,AEVI-10,AEVI0010,,Ayios Epiktitos-Vrysi,35.321,33.39,,"Cyprus Museum, Nicosia","Artzy, M.",Lawrence Berkeley National Laboratory,Pottery,Coarse ware,,,,,,,Neolithic,,,,Y,,738,Z,,,,,,,,,,,,,,,,,,,,,,,,,,,,,,,,,,,,,,,,,,,,,,,,,,
11,AEVI-11,AEVI0011,,Ayios Epiktitos-Vrysi,35.321,33.39,,"Cyprus Museum, Nicosia","Artzy, M.",Lawrence Berkeley National Laboratory,Pottery,,,Chevron decoration,,,,,Neolithic,,,,Y,Direct transcription,739,E,39200,206000,63,2.31,494,5030,10600,851,10.4,1.84,0.659,369.0,2.632,16.9,2290,0.213,14.7,16.01,11.57,29500,32.8,1.306,3.9,0.427,0.6,218.5,6.02,212.0,69.0,0.39,1.84,80.0,,,,,,,,,,,,,,,,,,
12,AEVI-12,AEVI0012,AEV71.H4B.3,Ayios Epiktitos-Vrysi,35.321,33.39,,"Cyprus Museum, Nicosia","Artzy, M.",Lawrence Berkeley National Laboratory,Pottery,,,Reipple pattern,,,,,Neolithic,,,,Y,Direct transcription,739,F,36700,215100,60,2.34,388,4420,9400,708,4.3,1.53,0.54,429.0,2.585,15.64,2030,0.195,14.7,13.8,10.74,26900,30.5,1.28,2.8,0.414,0.7,255.5,5.82,177.0,52.0,0.441,1.86,67.0,,,,,,,,,,,,,,,,,,
13,AEVI-13,AEVI0013,AEV71.H4B.5,Ayios Epiktitos-Vrysi,35.321,33.39,,"Cyprus Museum, Nicosia","Artzy, M.",Lawrence Berkeley National Laboratory,Pottery,,,Concentric cicle pattern,,,,,Neolithic,,,,Y,Direct transcription,739,G,31500,215100,63,2.2,521,4980,11500,640,14.2,1.34,0.617,417.0,2.423,15.41,2100,0.215,11.6,15.2,9.97,26800,28.7,1.266,3.2,0.396,0.5,193.5,5.03,182.0,44.0,0.474,1.86,73.0,,,,,,,,,,,,,,,,,,
14,AEVI-14,AEVI0014,"RDAC 72, pl. III.1",Ayios Epiktitos-Vrysi,35.321,33.39,,"Cyprus Museum, Nicosia","Artzy, M.",Lawrence Berkeley National Laboratory,Pottery,,,Decorated,,,,,Neolithic,,,,Y,Direct transcription,739,H,27300,211800,82,2.31,452,6010,7400,249,9.6,1.29,0.63,526.0,2.444,13.91,2000,0.205,13.3,19.45,9.14,23300,27.9,1.341,2.4,0.345,0.5,193.3,4.71,141.0,34.0,0.393,1.66,50.0,,,,,,,,,,,,,,,,,,
15,AKH-1,AKH0001,T-3:1,Akhera,35.084,33.121,Looted Tomb 3,,"Karageorghis, V.",Department of Antiquities-Nicosia,Pottery,White Slip I-II,Red brown,,,,,34,1400-1200 B.C.,Medium grit,,,Y,Direct transcription,313,E,98500,21300,449,5.69,1173,17810,7200,327,11.1,0.88,1.067,108.0,3.339,11.28,6070,0.454,12.5,37.53,45.05,92400,22.7,2.5,1.4,0.417,0.5,68.8,3.08,42.0,42.0,0.627,2.89,148.0,,,,,,,,,,,,,,,,,,
16,AKH-2,AKH0002,T-3:2,Akhera,35.084,33.121,Looted Tomb 3,,"Karageorghis, V.",Department of Antiquities-Nicosia,Pottery,White Slip I-II,Red,,,,,34,1400-1200 B.C.,Medium grit,,,Y,Direct transcription,313,F,113700,38900,301,3.42,919,5360,6800,174,,0.56,0.716,175.0,2.138,7.37,3680,0.281,7.8,44.07,54.09,77800,12.5,1.05,1.5,0.268,0.3,386.7,2.24,70.0,28.0,0.329,1.39,52.0,,,,,,,,,,,,,,,,,,
17,AKH-3,AKH0003,T-3:3,Akhera,35.084,33.121,Looted Tomb 3,,"Karageorghis, V.",Department of Antiquities-Nicosia,Pottery,White Slip I-II,Red,,,,,34,1400-1200 B.C.,Medium grit,,,Y,Direct transcription,313,G,82500,23500,307,3.93,634,20080,6100,273,,0.45,0.819,168.0,2.283,7.27,5410,0.365,8.2,28.17,38.12,72900,15.5,1.8,1.0,0.363,0.2,56.6,2.02,6.0,26.0,0.452,2.36,140.0,,,,,,,,,,,,,,,,,,
18,AKH-4,AKH0004,T-3:4,Akhera,35.084,33.121,Looted Tomb 3,,"Karageorghis, V.",Department of Antiquities-Nicosia,Pottery,White Slip I-II,red,,,,,34,1400-1200 B.C.,Medium grit,,,Y,Direct transcription,313,H,75300,68200,283,5.39,975,19370,8100,318,,1.22,1.123,169.0,3.591,15.73,5950,0.401,12.4,27.0,29.24,68500,32.5,2.28,1.8,0.515,0.4,113.3,4.06,74.0,49.0,0.607,3.71,99.0,,,,,,,,,,,,,,,,,,
19,AKH-5,AKH0005,T-3:5,Akhera,35.084,33.121,Looted Tomb 3,,"Karageorghis, V.",Department of Antiquities-Nicosia,Pottery,White Slip I-II,Red brown,,,,,34,1400-1200 B.C.,Medium grit,,,Y,Direct transcription,313,J,89700,36700,295,3.38,923,9850,8000,364,15.8,0.67,0.594,153.0,1.892,8.25,3960,0.275,7.0,42.09,42.44,68700,11.6,1.23,1.1,0.334,0.2,489.7,2.08,134.0,27.0,0.393,1.13,55.0,,,,,,,,,,,,,,,,,,
20,AKH-6,AKH0006,T-3:6,Akhera,35.084,33.121,Looted Tomb 3,,"Karageorghis, V.",Department of Antiquities-Nicosia,Pottery,White Slip I-II,Grey Brown,,,,,34,1400-1200 B.C.,Medium grit,,,Y,Direct transcription,313,K,96900,15700,338,4.88,1015,13230,8700,395,,0.97,0.945,167.0,3.067,11.28,5390,0.393,11.9,33.55,42.64,83700,21.4,2.16,1.2,0.444,0.5,105.7,2.89,64.0,34.0,0.577,2.71,148.0,,,,,,,,,,,,,,,,,,
21,AKH-7,AKH0007,T-3:7,Akhera,35.084,33.121,Looted Tomb 3,,"Karageorghis, V.",Department of Antiquities-Nicosia,Pottery,White Slip I-II,Red,,,,,34,1400-1200 B.C.,Medium grit,,,Y,Direct transcription,313,M,111400,34700,306,3.98,995,5300,5900,206,22.8,0.56,0.748,152.0,2.133,7.01,3860,0.287,8.6,46.56,54.94,77900,13.7,1.17,0.8,0.279,0.2,404.1,2.28,83.0,16.0,0.325,1.39,59.0,,,,,,,,,,,,,,,,,,
22,AKH-8,AKH0008,T-3:8,Akhera,35.084,33.121,Looted Tomb 3,,"Karageorghis, V.",Department of Antiquities-Nicosia,Pottery,White Slip I-II,Red,,,,,34,1400-1200 B.C.,Medium grit,,,Y,Direct transcription,313,N,92300,39300,306,4.04,992,8070,4500,376,14.1,0.85,0.651,160.0,2.14,8.12,3700,0.303,8.6,44.26,41.8,70900,17.6,1.53,1.6,0.389,0.1,214.5,2.39,100.0,21.0,0.386,1.9,50.0,,,,,,,,,,,,,,,,,,
23,AKH-9,AKH0009,T-3:9,Akhera,35.084,33.121,Looted Tomb 3,,"Karageorghis, V.",Department of Antiquities-Nicosia,Pottery,White Slip I-II,Red,,,,,34,1400-1200 B.C.,Medium grit,,,Y,Direct transcription,313,O,87400,17800,300,5.13,660,23710,6200,1130,,0.75,1.024,153.0,3.044,10.69,5870,0.392,12.1,28.4,44.69,87200,18.0,2.25,1.3,0.41,0.3,79.7,2.76,4.0,38.0,0.59,2.11,132.0,,,,,,,,,,,,,,,,,,
24,AKH-10,AKH0010,T-3:10,Akhera,35.084,33.121,Looted Tomb 3,,"Karageorghis, V.",Department of Antiquities-Nicosia,Pottery,White Slip I-II,Red and Grey,,,,,34,1400-1200 B.C.,Medium grit,Same as T3.12 [AKH-12],,Y,Direct transcription,313,P,86600,31700,216,3.5,708,11130,7500,227,,1.7,0.581,190.0,1.969,7.44,3420,0.314,7.2,34.52,41.35,62800,14.3,1.38,1.2,0.332,0.2,450.5,2.16,152.0,10.0,0.417,2.28,59.0,,,,,,,,,,,,,,,,,,
25,AKH-11,AKH0011,T-3:11,Akhera,35.084,33.121,Looted Tomb 3,,"Karageorghis, V.",Department of Antiquities-Nicosia,Pottery,White Slip I-II,Grey and brown,,,,,34,1400-1200 B.C.,Medium grit,,,Y,Direct transcription,313,Q,92000,35100,301,5.03,736,14610,3100,145,,0.63,0.901,90.0,2.735,7.42,4500,0.427,9.1,36.39,37.42,72000,14.1,2.2,0.8,0.349,0.1,488.4,2.19,88.0,30.0,0.585,1.84,40.0,,,,,,,,,,,,,,,,,,
26,AKH-12,AKH0012,T-3:12,Akhera,35.084,33.121,Looted Tomb 3,,"Karageorghis, V.",Department of Antiquities-Nicosia,Pottery,White Slip I-II,Red and Grey,,,,,34,1400-1200 B.C.,Medium grit,Same as T3.10 [AKH-10],,Y,Direct transcription,313,R,85600,28300,165,3.47,697,11020,6300,524,,1.83,0.643,186.0,1.894,6.7,3030,0.293,8.0,37.83,39.74,60700,13.7,1.51,0.8,0.356,0.1,372.4,2.07,119.0,21.0,0.386,1.83,47.0,,,,,,,,,,,,,,,,,,
27,AKH-13,AKH0013,T-3:13,Akhera,35.084,33.121,Looted Tomb 3,,"Karageorghis, V.",Department of Antiquities-Nicosia,Pottery,White Slip I-II,Grey,,,,,34,1400-1200 B.C.,Medium grit,,,Y,Direct transcription,313,S,102200,33400,281,3.48,875,10830,9100,508,,0.69,0.583,161.0,1.707,5.89,3340,0.233,5.5,36.37,39.92,69700,12.6,1.05,0.9,0.299,0.4,163.1,1.96,76.0,41.0,0.262,1.34,71.0,,,,,,,,,,,,,,,,,,
28,AKH-14,AKH0014,T-3:14,Akhera,35.084,33.121,Looted Tomb 3,,"Karageorghis, V.",Department of Antiquities-Nicosia,Pottery,White Slip I-II,Grey,,,,,34,1400-1200 B.C.,Medium grit,,,Y,Direct transcription,313,T,99500,33800,253,4.22,777,12920,6100,271,14.4,0.65,0.816,145.0,2.339,7.58,3860,0.377,10.5,33.11,39.59,72600,17.5,1.58,1.2,0.399,0.2,147.8,2.38,64.0,31.0,0.436,2.39,61.0,,,,,,,,,,,,,,,,,,
29,AKH-15,AKH0015,T-3:15,Akhera,35.084,33.121,Looted Tomb 3,,"Karageorghis, V.",Department of Antiquities-Nicosia,Pottery,White Slip I-II,Brown,,,,,34,1400-1200 B.C.,Medium grit,,,Y,Direct transcription,313,U,90900,35100,315,3.37,939,9280,6500,519,5.4,0.53,0.594,153.0,1.873,7.78,3700,0.277,7.9,45.09,43.53,70200,14.7,1.27,1.5,0.332,0.7,540.1,2.25,173.0,14.0,0.271,1.63,49.0,,,,,,,,,,,,,,,,,,
30,AKH-16,AKH0016,T-3:16,Akhera,35.084,33.121,Looted Tomb 3,,"Karageorghis, V.",Department of Antiquities-Nicosia,Pottery,White Slip I-II,Black,,,,,34,1400-1200 B.C.,Medium grit,,,Y,Direct transcription,313,V,87400,15600,296,6.45,1180,16100,15900,400,3.8,0.74,1.257,143.0,3.964,16.51,6400,0.448,16.1,32.45,38.11,86600,30.8,2.64,2.1,0.568,0.3,120.4,4.35,50.0,59.0,0.676,3.38,115.0,,,,,,,,,,,,,,,,,,
31,AKH-17,AKH0017,T-3:17,Akhera,35.084,33.121,Looted Tomb 3,,"Karageorghis, V.",Department of Antiquities-Nicosia,Pottery,White Slip I-II,Brown,,,,,34,1400-1200 B.C.,Fine grit,,,Y,Direct transcription,313,W,87700,37800,228,3.57,908,9890,7500,633,1.4,0.6,0.65,168.0,1.856,6.88,4780,0.268,8.7,43.16,42.68,68900,13.1,1.27,0.9,0.325,2.0,527.5,2.14,187.0,42.0,0.312,1.7,58.0,,,,,,,,,,,,,,,,,,
32,AKH-18,AKH0018,T-3:18,Akhera,35.084,33.121,Looted Tomb 3,,"Karageorghis, V.",Department of Antiquities-Nicosia,Pottery,White Slip I-II,Red,,,,,34,1400-1200 B.C.,Medium grit,,,Y,Direct transcription,313,X,88500,34400,270,3.22,943,9250,7000,449,7.9,1.46,0.568,144.0,1.77,6.37,3800,0.258,7.0,45.03,43.89,72000,13.4,1.16,1.4,0.43,0.3,571.2,2.31,164.0,9.0,0.373,2.02,68.0,,,,,,,,,,,,,,,,,,
33,AKH-19,AKH0019,T-3:19,Akhera,35.084,33.121,Looted Tomb 3,,"Karageorghis, V.",Department of Antiquities-Nicosia,Pottery,White Slip I-II,Grey,,,,,34,1400-1200 B.C.,Medium grit,,,Y,Direct transcription,313,Y,80600,26200,258,4.82,1500,27930,8100,1001,,1.82,0.686,336.0,1.95,5.85,4010,0.334,5.8,43.17,39.34,78800,10.9,1.74,1.2,0.305,0.3,452.5,1.74,180.0,22.0,0.395,1.84,202.0,,,,,,,,,,,,,,,,,,
34,AKH-20,AKH0020,T-3:20,Akhera,35.084,33.121,Looted Tomb 3,,"Karageorghis, V.",Department of Antiquities-Nicosia,Pottery,White Slip I-II,Grey,,,,,34,1400-1200 B.C.,Medium grit,,,Y,Direct transcription,313,Z,122900,23400,247,3.34,787,3780,5900,473,9.2,0.52,0.643,123.0,1.694,4.61,3380,0.256,6.7,36.12,43.87,71800,11.3,1.26,1.4,0.26,0.1,76.7,1.67,86.0,9.0,0.363,0.87,55.0,,,,,,,,,,,,,,,,,,
35,ALAM-1,ALAM0001,AS.131,Alambra,34.989,33.399,,,"Artzy, M.",University of Haifa,Pottery,"White Painted III ""Composite Ware""",,,Bowl,Small bowl,,,,,,,Y,Direct transcription,958,E,47700,145200,123,3.15,671,9690,14400,642,8.4,2.016,0.858,1580.0,3.016,16.25,3200,0.258,13.9,18.07,15.01,35900,23.4,1.27,2.62,0.467,0.45,282.1,4.49,133.0,44.0,0.473,2.27,89.0,,,,,,,,,,,,,,,,,,
36,ALAM-2,ALAM0002,AS.124,Alambra,34.989,33.399,,,"Artzy, M.",University of Haifa,Pottery,White Painted III,,,Jar,Small jar,,,,,,,Y,Direct transcription,958,F,66300,105600,191,3.78,833,11170,15200,517,7.1,3.479,1.029,2247.0,3.93,22.31,4290,0.306,21.0,25.02,21.37,52200,29.2,1.39,5.05,0.673,0.82,289.0,7.0,183.0,59.0,0.549,3.09,135.0,,,,,,,,,,,,,,,,,,
37,ALAM-4,ALAM0004,AS.143,Alambra,34.989,33.399,,,"Artzy, M.",University of Haifa,Pottery,White Painted III,,,Jar,Jug,,,,,,,Y,Direct transcription,958,G,68700,119800,178,4.02,799,11600,19000,445,7.3,4.102,1.078,972.0,4.088,22.6,4060,0.32,20.9,26.83,21.86,53000,39.4,1.84,5.54,0.678,0.77,337.4,7.15,251.0,68.0,0.621,2.77,89.0,,,,,,,,,,,,,,,,,,
38,ALAM-5,ALAM0005,AS.171,Alambra,34.989,33.399,,,"Artzy, M.",University of Haifa,Pottery,White Painted III,,,Jar,Jug,,,,,,,Y,Direct transcription,958,H,64100,125700,245,4.05,819,9800,18300,635,6.7,3.42,1.03,1269.0,3.937,21.26,3940,0.354,22.1,22.92,20.06,48300,34.0,1.74,4.91,0.63,0.81,306.7,6.49,233.0,54.0,0.625,3.07,99.0,,,,,,,,,,,,,,,,,,
39,ALAM-6,ALAM0006,AS.149,Alambra,34.989,33.399,,,"Artzy, M.",University of Haifa,Pottery,White Painted III,,,Jar,Jar or Jug,,,,,,,Y,Direct transcription,958,J,61100,113900,141,3.85,915,9900,15800,511,5.6,1.65,0.996,920.0,3.636,18.44,4350,0.326,17.8,25.58,20.6,48100,31.7,1.73,2.89,0.573,0.34,293.4,5.62,162.0,48.0,0.535,2.78,90.0,,,,,,,,,,,,,,,,,,
40,ALAM-7,ALAM0007,AS.144,Alambra,34.989,33.399,,,"Artzy, M.",University of Haifa,Pottery,"White Painted III ""Composite Ware""",,,Bowl,Large bowl,,,,,,,Y,Direct transcription,958,K,53300,128200,181,3.27,825,12330,12600,412,9.3,1.852,0.854,1881.0,2.955,14.24,3540,0.281,14.7,23.27,18.32,42000,18.7,1.18,2.11,0.381,0.3,289.3,3.84,150.0,29.0,0.454,2.05,79.0,,,,,,,,,,,,,,,,,,
41,ALAM-8,ALAM0008,AS.145,Alambra,34.989,33.399,,,"Artzy, M.",University of Haifa,Pottery,White Painted III,,,Jar,Jar or Jug,,,,,,,Y,Direct transcription,958,M,58200,133900,179,3.87,890,10130,11600,418,5.7,1.684,0.953,946.0,3.557,17.96,4110,0.295,20.3,24.78,20.25,47600,30.8,1.8,4.0,0.564,0.38,301.2,5.35,193.0,59.0,0.599,2.73,91.0,,,,,,,,,,,,,,,,,,
42,ALAM-9,ALAM0009,AS.208,Alambra,34.989,33.399,,,"Artzy, M.",University of Haifa,Pottery,White Painted IV,,,Jar,Jug,,,,,,,Y,Direct transcription,958,N,66200,133100,155,4.32,985,10590,15600,435,4.3,3.584,1.116,1664.0,4.121,22.69,3820,0.312,21.3,23.64,19.82,47500,34.8,1.76,4.09,0.638,0.52,316.9,6.53,177.0,50.0,0.606,3.21,102.0,,,,,,,,,,,,,,,,,,
43,ALAM-10,ALAM0010,AS.191,Alambra,34.989,33.399,,,"Artzy, M.",University of Haifa,Pottery,White Painted IV,,,Bowl,Bowl with everted rim,,,,,,,Y,Direct transcription,958,O,69000,125800,186,4.14,855,10930,17300,460,9,4.267,1.115,1541.0,4.233,22.55,3950,0.296,21.4,23.32,21.5,52300,35.1,1.84,4.89,0.667,0.69,327.7,6.94,219.0,54.0,0.608,3.28,101.0,,,,,,,,,,,,,,,,,,
44,ALAM-11,ALAM0011,AS.195,Alambra,34.989,33.399,,,"Artzy, M.",University of Haifa,Pottery,White Painted III,,,Bowl,Bowl with everted rim,,,,,,,Y,Direct transcription,958,P,45200,145700,140,3.25,992,6910,11200,480,8.8,2.346,0.856,3062.0,3.27,17.68,3130,0.254,18.3,19.37,14.7,39000,22.4,1.08,3.5,0.525,0.51,257.0,5.4,158.0,41.0,0.497,2.44,76.0,,,,,,,,,,,,,,,,,,
45,ALAM-12,ALAM0012,AS.179,Alambra,34.989,33.399,,,"Artzy, M.",University of Haifa,Pottery,Red Polished IIIF,,,Bowl,Shallow bowl,,,,,,,Y,Direct transcription,958,Q,38800,172800,107,2.73,593,6090,10200,578,3,2.504,0.744,527.0,2.629,13.57,2610,0.193,13.7,13.95,12.87,31700,25.9,1.38,3.34,0.414,0.56,192.3,4.22,142.0,45.0,0.415,2.22,132.0,,,,,,,,,,,,,,,,,,
46,ALAM-13,ALAM0013,AS.207,Alambra,34.989,33.399,,,"Artzy, M.",University of Haifa,Pottery,Red Polished IIIF,,,Jar,Juglet,,,,,,,Y,Direct transcription,958,R,51300,121200,128,3.24,1108,11190,15600,523,6.2,2.915,0.962,4136.0,3.403,16.19,3500,0.223,16.1,21.56,15.3,40700,25.2,1.03,3.1,0.568,0.74,324.2,5.47,165.0,44.0,0.507,2.91,84.0,,,,,,,,,,,,,,,,,,
47,ALAM-14,ALAM0014,AS.198,Alambra,34.989,33.399,,,"Artzy, M.",University of Haifa,Pottery,Red Polished IIIC,,,Bowl,Large bowl,,,,,,,Y,Direct transcription,958,S,47800,133100,160,3.69,1252,9470,8200,700,3.5,0.722,0.955,2934.0,3.135,12.66,2730,0.278,11.3,28.75,23.86,46400,9.8,1.34,0.92,0.305,0.34,103.0,2.17,114.0,7.0,0.539,1.59,133.0,,,,,,,,,,,,,,,,,,
48,ALAM-15,ALAM0015,AS.192,Alambra,34.989,33.399,,,"Artzy, M.",University of Haifa,Pottery,Red Polished M,,,Bowl,Small bowl,,,,,,,Y,Direct transcription,958,T,69300,80200,234,4.2,1249,16590,15100,358,7,0.74,0.961,782.0,3.036,10.38,4810,0.343,10.9,27.83,28.22,63900,16.7,2.22,1.26,0.342,0.35,151.7,2.38,61.0,16.0,0.666,2.76,110.0,,,,,,,,,,,,,,,,,,
49,ALAM-16,ALAM0016,AS.203,Alambra,34.989,33.399,,,"Artzy, M.",University of Haifa,Pottery,Red Polished M,,,Bowl,Small bowl,,,,,,,Y,Direct transcription,958,U,78900,63700,237,3.82,1599,10720,11100,376,6.5,0.556,0.842,1059.0,2.398,6.8,4960,0.357,7.8,38.88,38.3,77400,4.9,1.95,1.24,0.317,0.25,80.4,1.87,49.0,12.0,0.564,1.48,149.0,,,,,,,,,,,,,,,,,,
50,ALAM-17,ALAM0017,AS.199,Alambra,34.989,33.399,,,"Artzy, M.",University of Haifa,Pottery,Red Polished M,,,Bowl,Large bowl,,,,,,,Y,Direct transcription,958,V,48100,165800,116,3.02,801,10710,8400,794,7.5,1.831,0.805,1301.0,2.772,13.86,2990,0.245,13.1,18.99,16.6,37900,22.0,1.39,2.44,0.43,0.41,310.4,4.08,131.0,31.0,0.475,2.28,76.0,,,,,,,,,,,,,,,,,,
51,ALAM-18,ALAM0018,AS.111,Alambra,34.989,33.399,,,"Artzy, M.",University of Haifa,Pottery,Red Polished IIIF,,,Bowl,Small bowl,,,,,,,Y,Direct transcription,958,W,38400,199100,95,2.72,748,3610,11800,1207,6.7,2.125,0.799,3656.0,3.025,17.05,2500,0.233,11.7,19.34,12.17,30500,23.5,0.84,3.82,0.516,0.95,177.6,5.7,158.0,41.0,0.459,1.75,82.0,,,,,,,,,,,,,,,,,,
52,ALAM-19,ALAM0019,AS.112,Alambra,34.989,33.399,,,"Artzy, M.",University of Haifa,Pottery,Red Polished IIIF,,,Bowl,Small bowl,,,,,,,Y,Direct transcription,958,X,36400,154300,86,5.87,1623,3810,12800,729,1.9,1.141,1.533,5506.0,5.826,26.47,1960,0.407,22.1,37.75,15.64,30500,30.7,1.96,1.7,0.497,0.23,198.6,4.15,227.0,17.0,0.927,1.14,104.0,,,,,,,,,,,,,,,,,,
53,ALAM-20,ALAM0020,AS.105,Alambra,34.989,33.399,,,"Artzy, M.",University of Haifa,Pottery,Red Polished IIIF (BP Interior),,,Other,Ring base or lid,,,,,,,Y,Direct transcription,958,Y,35200,203900,128,2.7,693,5180,4900,741,7.9,1.787,0.749,1493.0,2.631,14.43,2020,0.212,14.4,13.28,11.96,27500,21.9,1.21,2.28,0.415,0.52,183.7,3.85,120.0,21.0,0.421,2.3,64.0,,,,,,,,,,,,,,,,,,
54,ALAM-21,ALAM0021,AS.118,Alambra,34.989,33.399,,,"Artzy, M.",University of Haifa,Pottery,Red Polished IIIF(BTB),,,Bowl,Small bowl,,,,,,,Y,Direct transcription,958,Z,39500,188100,99,3.04,529,4130,15400,959,6.4,2.136,0.822,129.0,3.1,17.36,2420,0.234,17.8,16.29,12.26,30700,34.8,1.6,4.04,0.493,0.87,175.7,5.82,147.0,38.0,0.461,2.01,99.0,,,,,,,,,,,,,,,,,,
55,ALAM-22,ALAM0022,AS.220,Alambra,34.989,33.399,,,"Artzy, M.",University of Haifa,Pottery,Red Polished IIIC,,,Jar,Amphora,,,,,,,Y,Direct transcription,959,E,28000,175400,75,3.93,1474,3540,2000,927,1.8,0.846,1.039,2669.0,3.958,19.95,1320,0.291,15.4,21.19,11.49,22100,29.2,1.98,1.33,0.404,0.24,154.3,3.25,191.0,11.0,0.578,1.22,80.0,,,,,,,,,,,,,,,,,,
56,ALAM-23,ALAM0023,AS.204,Alambra,34.989,33.399,,,"Artzy, M.",University of Haifa,Pottery,Blue Core,Blue,,Jar,Closed Vessel,,,,,,,Y,Direct transcription,959,F,91500,35900,163,5.33,847,7700,28700,111,7.2,2.888,1.433,1593.0,6.532,44.38,5000,0.441,38.1,19.94,18.06,51600,91.1,3.06,8.2,1.42,0.63,124.2,14.62,72.0,164.0,0.817,5.26,119.0,,,,,,,,,,,,,,,,,,
57,ALAM-24,ALAM0024,AS.213,Alambra,34.989,33.399,,,"Artzy, M.",University of Haifa,Pottery,Blue Core,Blue,,Jar,Jug,,,,,,,Y,Direct transcription,959,G,90500,28800,181,5.34,722,6530,27600,234,10.7,2.623,1.438,782.0,6.401,42.76,5120,0.412,37.3,18.75,17.51,47300,85.9,2.97,7.7,1.406,0.52,169.2,13.43,90.0,162.0,0.796,5.09,126.0,,,,,,,,,,,,,,,,,,
58,ALAM-25,ALAM0025,AS.106,Alambra,34.989,33.399,,,"Artzy, M.",University of Haifa,Pottery,Red Polished IIIF(BTB),,,Bowl,,,,,,,,Y,Direct transcription,959,H,36700,197900,109,2.72,804,3550,11400,1018,5,1.968,0.812,1972.0,2.782,15.08,1980,0.217,12.8,17.33,11.61,28200,31.1,1.54,3.38,0.479,0.46,168.4,5.43,151.0,48.0,0.435,1.8,63.0,,,,,,,,,,,,,,,,,,
59,ALAM-26,ALAM0026,,Alambra,34.989,33.399,,,"Artzy, M.",University of Haifa,Pottery,Black polished,,,,,,,,,,,Y,Direct transcription,957,Z,,,,,,,,,,,,,,,,,,,,,,,,,,,,,,,,,,,,,,,,,,,,,,,,,,
60,ALAM-27,ALAM0027,AP.11,Alambra,34.989,33.399,,,"Artzy, M.",University of Haifa,Pottery,Red Slipped,,,Jar,Juglet,,,,,,,Y,Direct transcription,959,J,74300,136200,523,4.34,1013,16100,11700,2978,6.2,11.943,1.052,1172.0,3.461,16.27,4190,0.402,18.3,30.74,29.57,64500,33.6,2.48,2.96,0.406,2.7,177.2,4.11,179.0,21.0,0.603,2.14,114.0,,,,,,,,,,,,,,,,,,
61,ALAM-28,ALAM0028,AP.25,Alambra,34.989,33.399,,,"Artzy, M.",University of Haifa,Pottery,Red Polished IIIC,,,Jar,Juglet,,,,,,,Y,Direct transcription,959,K,35300,225300,132,2.95,524,2550,10800,1427,7.3,2.785,0.848,1627.0,3.048,15.64,1850,0.25,13.9,22.04,10.94,25300,31.3,1.75,2.86,0.439,0.89,101.5,4.31,122.0,40.0,0.449,1.73,56.0,,,,,,,,,,,,,,,,,,
62,ALAM-29,ALAM0029,AP.21,Alambra,34.989,33.399,,,"Artzy, M.",University of Haifa,Pottery,Red Polished M,,,Bowl,,,,,,,,Y,Direct transcription,959,M,72000,70600,244,4.38,1252,17070,2700,252,2.4,0.646,1.05,694.0,2.961,10.82,4880,0.359,9.9,29.79,27.79,65300,20.4,2.42,1.18,0.27,0.34,139.4,2.18,80.0,19.0,0.508,2.37,131.0,,,,,,,,,,,,,,,,,,
63,ALAM-30,ALAM0030,AS.200,Alambra,34.989,33.399,,,"Artzy, M.",University of Haifa,Pottery,Red Polished IIIC,,,Jar,Jug,,,,,,,Y,Direct transcription,959,N,30400,195400,93,3.09,1325,1830,2100,476,3.6,0.633,0.893,3487.0,3.04,15.15,1210,0.233,11.5,19.73,14.21,27000,19.7,1.67,0.71,0.273,0.33,103.6,2.22,140.0,16.0,0.402,0.96,64.0,,,,,,,,,,,,,,,,,,
64,ALAM-31A,ALAM0031A,,Alambra,34.989,33.399,,,"Artzy, M.",University of Haifa,Pottery,Grey Core Ware,,,,,,,,,,,Y,Direct transcription,957,Y,,,,,,,,,,,,,,,,,,,,,,,,,,,,,,,,,,,,,,,,,,,,,,,,,,
65,ALAM-31B,ALAM0031B,AS.225,Alambra,34.989,33.399,,,"Artzy, M.",University of Haifa,Pottery,Black Slip,,,Jar,Jar or Amphora,,,,,,,Y,Direct transcription,959,O,25100,270000,84,3.11,1224,2210,9300,826,0.4,0.623,0.868,2047.0,2.984,15.75,740,0.222,13.9,15.69,11.57,22300,20.3,1.6,1.33,0.271,0.28,97.9,2.25,112.0,29.0,0.425,1.03,52.0,,,,,,,,,,,,,,,,,,
66,ALAM-32,ALAM0032,AS.32,Alambra,34.989,33.399,,,"Artzy, M.",University of Haifa,Pottery,Red Polished IIIF,,,Jar,Gourd juglet,,,,,,,Y,Direct transcription,959,P,28800,185300,112,4.6,1449,4570,2200,1019,3.5,1.016,1.208,1514.0,4.59,23.02,1300,0.309,24.4,23.68,12.5,23400,32.1,2.36,0.94,0.411,0.45,155.1,3.4,190.0,20.0,0.627,1.26,98.0,,,,,,,,,,,,,,,,,,
67,ALAM-33,ALAM0033,AS.209,Alambra,34.989,33.399,,,"Artzy, M.",University of Haifa,Pottery,Red Polished M (Coarse),,,Jar,Cooking pot,,,,,,,Y,Direct transcription,959,Q,90200,19400,379,5.14,1279,27460,9100,,7.6,0.598,1.142,746.0,3.336,9.56,5920,0.407,13.5,44.79,44.15,81900,18.4,2.69,0.63,0.285,0.47,95.2,2.16,41.0,6.0,0.636,2.0,181.0,,,,,,,,,,,,,,,,,,
68,ALAM-34,ALAM0034,AS.180,Alambra,34.989,33.399,,,"Artzy, M.",University of Haifa,Pottery,Bin,,,Other,Bin,,,,,,,Y,Direct transcription,959,R,43100,148200,146,3.71,897,5140,13500,502,5.3,0.393,0.976,1505.0,3.189,14.37,2840,0.27,14.6,22.61,18.77,39000,19.6,1.91,1.37,0.229,0.45,79.3,2.15,64.0,29.0,0.444,1.14,111.0,,,,,,,,,,,,,,,,,,
69,ALAM-35,ALAM0035,AS.233,Alambra,34.989,33.399,,,"Artzy, M.",University of Haifa,Pottery,Bin,,,Other,Bin,,,,,,,Y,Direct transcription,959,S,28200,210300,54,3.47,1546,2420,9800,786,1.8,0.453,1.094,3708.0,3.704,19.38,1520,0.265,16.2,19.5,11.09,23600,24.3,1.81,1.22,0.294,0.4,75.0,2.82,88.0,22.0,0.498,1.09,68.0,,,,,,,,,,,,,,,,,,
70,ALAM-36,ALAM0036,AS.212,Alambra,34.989,33.399,,,"Artzy, M.",University of Haifa,Pottery,Red Polished M (Coarse),,,Bowl,Griddle,,,,,,,Y,Direct transcription,959,T,62400,80600,197,2.14,2705,5360,7000,337,6.3,0.369,0.635,2426.0,1.626,6.0,2430,0.214,3.8,33.11,28.83,68400,10.1,1.27,0.83,0.176,0.81,94.1,1.15,77.0,16.0,0.266,0.69,579.0,,,,,,,,,,,,,,,,,,
71,ALAM-37,ALAM0037,AS.165,Alambra,34.989,33.399,,,"Artzy, M.",University of Haifa,Pottery,Red Polished M,,,Jar,Storage Jar (Pithos),,,,,,,Y,Direct transcription,959,U,40900,162700,157,3.14,1327,8400,3700,413,2.1,0.476,0.927,2904.0,2.776,12.78,2370,0.286,11.2,23.76,19.65,39600,17.3,1.7,1.01,0.307,0.32,93.9,2.13,88.0,18.0,0.411,1.2,72.0,,,,,,,,,,,,,,,,,,
72,ALAM-38,ALAM0038,AS.232,Alambra,34.989,33.399,,,"Artzy, M.",University of Haifa,Pottery,Red Polished IIIF,,,Jar,Conical vessel,,,,,,,Y,Direct transcription,959,V,50700,129800,125,3.25,709,8290,9400,531,3.1,2.283,0.841,896.0,3.169,17.09,3120,0.247,14.5,19.62,16.65,39600,33.0,1.68,3.62,0.505,0.53,239.8,5.13,164.0,47.0,0.458,2.23,84.0,,,,,,,,,,,,,,,,,,
73,ALAM-39,ALAM0039,AS.230,Alambra,34.989,33.399,,,"Artzy, M.",University of Haifa,Pottery,Red Polished IIIF,,,Other,Round base,,,,,,,Y,Direct transcription,959,W,30600,170000,65,4.91,1610,5490,1500,1001,5.6,1.027,1.384,3322.0,4.912,25.02,1690,0.366,24.0,26.96,13.13,24500,33.7,2.51,1.58,0.416,0.45,148.2,3.55,179.0,16.0,0.657,1.03,94.0,,,,,,,,,,,,,,,,,,
74,ALAM-40,ALAM0040,AS.231,Alambra,34.989,33.399,,,"Artzy, M.",University of Haifa,Pottery,Red Polished M,,,Bowl,,,,,,,,Y,Direct transcription,959,X,76700,52300,250,4.56,1241,20920,13000,460,1.9,0.544,1.025,702.0,3.078,9.45,5230,0.393,10.6,33.15,30.53,67300,17.5,2.51,1.09,0.224,0.31,94.9,1.9,44.0,14.0,0.574,1.91,135.0,,,,,,,,,,,,,,,,,,
75,AMA-1,AMA0001,A21.21,Amathus,34.711,33.141,Tomb 21,,"Gjerstad, E.","The Museum of Mediterranean and Near Eastern Antiquities, Stockholm",Pottery,Bichrome I,Red,,,,,"Pottery from Amathus Bichrome I + White Painted I, Group 9, 1050-950 BC",1050-950 B.C.,Coarse,,,Y,Direct transcription,265,E,,112100,,4.6,986,7420,18700,1070,7,2.17,,,3.843,20.09,4790,0.257,6.1,27.02,19.53,47700,42.0,2.32,2.9,0.63,0.7,2241.0,7.01,120.0,52.0,0.511,3.11,45.0,,,,,,,,,,,,,,,,,,
76,AMA-2,AMA0002,A21.22,Amathus,34.711,33.141,Tomb 21,,"Gjerstad, E.","The Museum of Mediterranean and Near Eastern Antiquities, Stockholm",Pottery,Bichrome I,Medium grit red fabric,,,,,"Pottery from Amathus Bichrome I + White Painted I, Group 9, 1050-950 BC",1050-950 B.C.,,,,Y,Direct transcription,265,F,,92700,,4.06,957,12780,11400,610,22.6,2.63,,,2.923,15.54,3720,0.252,0.1,28.44,21.85,51200,31.6,1.85,3.6,0.437,0.7,266.6,5.09,197.0,54.0,0.559,2.34,50.0,,,,,,,,,,,,,,,,,,
77,AMA-3,AMA0003,A21.23,Amathus,34.711,33.141,Tomb 21,,"Gjerstad, E.","The Museum of Mediterranean and Near Eastern Antiquities, Stockholm",Pottery,White Painted I,Grey,,,,,"Pottery from Amathus Bichrome I + White Painted I, Group 9, 1050-950 BC",1050-950 B.C.,Coarse,,,Y,Direct transcription,265,G,,108100,,4.83,1354,5070,12600,889,5.6,1.65,,,4.483,22.42,6420,0.301,4.7,35.16,23.89,61100,52.1,3.27,2.7,0.712,0.5,6532.8,10.28,159.0,60.0,0.361,3.14,62.0,,,,,,,,,,,,,,,,,,
78,AMA-4,AMA0004,A21.24,Amathus,34.711,33.141,Tomb 21,,"Gjerstad, E.","The Museum of Mediterranean and Near Eastern Antiquities, Stockholm",Pottery,White Painted I,Grey,,,,,"Pottery from Amathus Bichrome I + White Painted I, Group 9, 1050-950 BC",1050-950 B.C.,Coarse,,,Y,Direct transcription,265,H,,109900,,5.01,1055,7840,13600,1110,10.7,2.35,,,3.963,20.94,5290,0.278,7.2,28.75,23.94,54000,45.6,2.66,3.0,0.653,0.5,3271.9,7.85,135.0,73.0,0.484,2.94,64.0,,,,,,,,,,,,,,,,,,
79,AMA-5,AMA0005,A21.28,Amathus,34.711,33.141,Tomb 21,,"Gjerstad, E.","The Museum of Mediterranean and Near Eastern Antiquities, Stockholm",Pottery,White Painted I,Grey,,,,,"Pottery from Amathus Bichrome I + White Painted I, Group 9, 1050-950 BC",1050-950 B.C.,Coarse,,,Y,Direct transcription,265,J,,83900,,4.79,1054,7940,10000,1078,10.8,2.23,,,4.105,21.21,6110,0.316,6.6,29.17,23.23,54100,46.7,2.84,3.1,0.677,0.5,4150.3,8.71,146.0,60.0,0.421,3.11,60.0,,,,,,,,,,,,,,,,,,
80,AMA-6,AMA0006,A21.25,Amathus,34.711,33.141,Tomb 21,,"Gjerstad, E.","The Museum of Mediterranean and Near Eastern Antiquities, Stockholm",Pottery,White Painted I,Grey,,,,,"Pottery from Amathus Bichrome I + White Painted I, Group 9, 1050-950 BC",1050-950 B.C.,Coarse,,,Y,Direct transcription,265,K,,101900,,5.06,1190,7930,13700,1118,7.2,1.96,,,4.025,20.05,6820,0.324,4.7,35.3,27.63,63100,46.0,3.31,2.8,0.662,0.6,6397.3,9.55,147.0,52.0,0.347,3.34,46.0,,,,,,,,,,,,,,,,,,
81,AMA-7,AMA0007,A21.26,Amathus,34.711,33.141,Tomb 21,,"Gjerstad, E.","The Museum of Mediterranean and Near Eastern Antiquities, Stockholm",Pottery,White Painted I,Grey,,,,,"Pottery from Amathus Bichrome I + White Painted I, Group 9, 1050-950 BC",1050-950 B.C.,Coarse,,,Y,Direct transcription,265,M,,100400,,5.33,1062,7800,14400,1159,8.5,2.27,,,3.967,19.96,5880,0.296,6.0,29.19,24.41,55300,43.1,2.73,3.1,0.657,0.6,3617.6,8.0,136.0,82.0,0.398,3.1,58.0,,,,,,,,,,,,,,,,,,
82,AMA-8,AMA0008,A21.29,Amathus,34.711,33.141,Tomb 21,,"Gjerstad, E.","The Museum of Mediterranean and Near Eastern Antiquities, Stockholm",Pottery,Bichrome I,Pink,,,,,"Pottery from Amathus Bichrome I + White Painted I, Group 9, 1050-950 BC",1050-950 B.C.,Coarse,,,Y,Direct transcription,265,N,,124000,,4.61,1379,8750,10100,836,4,1.71,,,3.337,17.02,4030,0.266,5.3,23.09,21.75,39400,35.0,1.85,3.1,0.563,0.6,860.6,5.23,152.0,53.0,0.503,2.62,36.0,,,,,,,,,,,,,,,,,,
83,AMA-9,AMA0009,A21.31,Amathus,34.711,33.141,Tomb 21,,"Gjerstad, E.","The Museum of Mediterranean and Near Eastern Antiquities, Stockholm",Pottery,Bichrome I,Pink,,,,,"Pottery from Amathus Bichrome I + White Painted I, Group 9, 1050-950 BC",1050-950 B.C.,Coarse,,,Y,Direct transcription,265,O,,95500,,4.83,932,7640,15600,1092,7.5,2.36,,,4.05,21.35,5450,0.27,7.4,25.35,20.36,49400,45.2,2.62,3.0,0.794,0.8,2709.4,7.68,114.0,70.0,0.531,3.29,56.0,,,,,,,,,,,,,,,,,,
84,AMA-10,AMA0010,A21.32,Amathus,34.711,33.141,Tomb 21,,"Gjerstad, E.","The Museum of Mediterranean and Near Eastern Antiquities, Stockholm",Pottery,Bichrome I,Buff,,,,,"Pottery from Amathus Bichrome I + White Painted I, Group 9, 1050-950 BC",1050-950 B.C.,Coarse,,,Y,Direct transcription,265,P,,139500,,4.06,940,7320,8400,1177,8.5,2.12,,,3.207,15.58,5020,0.246,4.2,31.46,20.19,53300,35.5,2.62,2.4,0.472,0.8,3686.3,8.1,123.0,43.0,0.226,2.19,44.0,,,,,,,,,,,,,,,,,,
85,AMA-11,AMA0011,A21.33,Amathus,34.711,33.141,Tomb 21,,"Gjerstad, E.","The Museum of Mediterranean and Near Eastern Antiquities, Stockholm",Pottery,White Painted I,Grey,,,,,"Pottery from Amathus Bichrome I + White Painted I, Group 9, 1050-950 BC",1050-950 B.C.,Coarse,,,Y,Direct transcription,265,Q,47400,115500,254,4.39,1329,8660,9500,1205,30.2,2.32,1.071,389.0,4.028,19.72,6810,0.313,21.2,33.48,26.78,61300,46.3,3.18,3.1,1.075,0.6,6640.6,9.78,144.0,63.0,0.37,0.67,36.0,,,,,,,,,,,,,,,,,,
86,AMA-12,AMA0012,A21.36,Amathus,34.711,33.141,Tomb 21,,"Gjerstad, E.","The Museum of Mediterranean and Near Eastern Antiquities, Stockholm",Pottery,White Painted I,Grey,,,,,"Pottery from Amathus Bichrome I + White Painted I, Group 9, 1050-950 BC",1050-950 B.C.,Coarse,,,Y,Direct transcription,265,R,45300,115400,240,3.82,1259,7480,15200,1426,10.7,2.24,0.97,426.0,3.771,18.82,5930,0.296,18.8,35.23,27.31,61500,42.4,2.94,2.8,0.797,1.1,5882.7,9.2,146.0,68.0,0.351,0.75,44.0,,,,,,,,,,,,,,,,,,
87,AMA-13,AMA0013,A21.37,Amathus,34.711,33.141,Tomb 21,,"Gjerstad, E.","The Museum of Mediterranean and Near Eastern Antiquities, Stockholm",Pottery,Bichrome I,Pink,,,,,"Pottery from Amathus Bichrome I + White Painted I, Group 9, 1050-950 BC",1050-950 B.C.,Coarse,,,Y,Direct transcription,265,S,43500,128600,152,3.89,1535,9580,11500,1027,,,,,,18.35,3680,0.261,,23.53,22.47,41100,37.3,1.98,3.0,0.654,1.2,799.7,5.16,118.0,63.0,0.547,0.65,35.0,,,,,,,,,,,,,,,,,,
88,AMA-14,AMA0014,A21.38,Amathus,34.711,33.141,Tomb 21,,"Gjerstad, E.","The Museum of Mediterranean and Near Eastern Antiquities, Stockholm",Pottery,White Painted I,Grey,,,,,"Pottery from Amathus Bichrome I + White Painted I, Group 9, 1050-950 BC",1050-950 B.C.,Coarse,,,Y,Direct transcription,265,T,54200,115600,253,3.26,1373,7470,14200,1382,,2.51,1.125,653.0,4.258,22.16,4970,0.328,20.9,30.41,25.07,56100,46.9,2.54,3.8,0.789,0.8,2972.0,8.21,158.0,70.0,0.517,0.79,50.0,,,,,,,,,,,,,,,,,,
89,AMA-15,AMA0015,A21.40,Amathus,34.711,33.141,Tomb 21,,"Gjerstad, E.","The Museum of Mediterranean and Near Eastern Antiquities, Stockholm",Pottery,White Painted I,Grey,,,,,"Pottery from Amathus Bichrome I + White Painted I, Group 9, 1050-950 BC",1050-950 B.C.,Coarse,,,Y,Direct transcription,265,U,53500,89600,171,3.96,1059,9390,14800,1192,28.3,2.39,0.98,746.0,3.645,19.13,6960,0.281,18.2,51.77,26.54,63500,41.8,3.16,2.6,0.802,0.8,7423.8,10.42,149.0,78.0,0.241,0.71,58.0,,,,,,,,,,,,,,,,,,
90,AMA-16,AMA0016,A21.6,Amathus,34.711,33.141,Tomb 21,,"Gjerstad, E.","The Museum of Mediterranean and Near Eastern Antiquities, Stockholm",Pottery,White Painted II,Pink,,,,,"White Painted II, Group 7, 950-850 BC",950-850 B.C.,Coarse,,,Y,Direct transcription,265,V,35600,162100,132,3.4,1013,6540,10600,1944,5.8,2.36,0.799,430.0,3.095,15.61,4310,0.265,16.0,24.37,18.24,41900,34.8,1.93,2.7,0.506,0.6,2191.2,5.64,122.0,46.0,0.442,0.51,41.0,,,,,,,,,,,,,,,,,,
91,AMA-17,AMA0017,A21.7,Amathus,34.711,33.141,Tomb 21,,"Gjerstad, E.","The Museum of Mediterranean and Near Eastern Antiquities, Stockholm",Pottery,White Painted II,Grey,,,,,"White Painted II, Group 7, 950-850 BC",950-850 B.C.,Coarse,,,Y,Direct transcription,265,W,38500,161700,202,3.81,1342,6250,15100,1879,6.5,2.97,1.006,491.0,3.751,18.75,5550,0.266,17.2,29.52,22.13,50900,39.9,2.61,2.4,0.689,0.6,4069.6,7.44,112.0,56.0,0.447,0.7,62.0,,,,,,,,,,,,,,,,,,
92,AMA-18,AMA0018,A21.8,Amathus,34.711,33.141,Tomb 21,,"Gjerstad, E.","The Museum of Mediterranean and Near Eastern Antiquities, Stockholm",Pottery,White Painted II,Pink,,,,,"White Painted II, Group 7, 950-850 BC",950-850 B.C.,Coarse,,,Y,Direct transcription,265,X,39000,152700,134,3.06,1050,6860,12800,1152,,2.19,0.819,557.0,3.257,16.69,4350,0.234,14.1,23.39,18.73,44400,35.5,2.11,2.8,0.538,0.7,2473.9,6.15,90.0,44.0,0.404,0.62,46.0,,,,,,,,,,,,,,,,,,
93,AMA-19,AMA0019,A21.12,Amathus,34.711,33.141,Tomb 21,,"Gjerstad, E.","The Museum of Mediterranean and Near Eastern Antiquities, Stockholm",Pottery,White Painted II,Pink,,,,,"White Painted II, Group 7, 950-850 BC",950-850 B.C.,Coarse,,,Y,Direct transcription,265,Y,34300,154900,110,2.83,988,6560,6800,1436,3.4,1.97,0.785,529.0,3.021,15.67,4430,0.251,14.9,23.81,18.22,40600,32.7,2.03,2.4,0.527,4.2,2334.1,5.82,93.0,59.0,0.392,0.54,48.0,,,,,,,,,,,,,,,,,,
94,AMA-20,AMA0020,A21.17,Amathus,34.711,33.141,Tomb 21,,"Gjerstad, E.","The Museum of Mediterranean and Near Eastern Antiquities, Stockholm",Pottery,White Painted II,Drab,,,,,"White Painted II, Group 7, 950-850 BC",950-850 B.C.,Coarse,,,Y,Direct transcription,265,Z,49000,82500,81,4.49,1051,9570,21800,1065,14.4,2.42,1.002,488.0,3.817,22.1,4450,0.33,19.1,26.18,21.41,50000,42.4,2.25,3.7,0.658,0.8,656.8,6.55,184.0,78.0,0.65,0.97,26.0,,,,,,,,,,,,,,,,,,
95,AMA-21,AMA0021,A21.1,Amathus,34.711,33.141,Tomb 21,,"Gjerstad, E.","The Museum of Mediterranean and Near Eastern Antiquities, Stockholm",Pottery,White Painted II,Pink,,,,,"White Painted II, Group 7, 950-850 BC",950-850 B.C.,Coarse grit,,,Y,Direct transcription,286,E,40200,154900,185,3.83,991,6690,11000,1212,,2.15,0.854,536.0,3.072,15.65,4390,0.246,17.3,24.37,18.46,41400,33.1,2.2,2.9,0.532,0.5,2698.9,5.94,91.0,54.0,0.341,2.35,96.0,,,,,,,,,,,,,,,,,,
96,AMA-22,AMA0022,A21.2,Amathus,34.711,33.141,Tomb 21,,"Gjerstad, E.","The Museum of Mediterranean and Near Eastern Antiquities, Stockholm",Pottery,White Painted II,Cream,,,,,"White Painted II, Group 7, 950-850 BC",950-850 B.C.,Coarse grit,,,Y,Direct transcription,286,F,41400,172500,219,4.61,1237,7610,9100,1815,11,3.16,0.96,438.0,3.576,18.2,5270,0.288,17.4,29.25,21.75,49700,37.7,2.7,2.7,0.568,0.5,3975.4,7.39,106.0,43.0,0.365,2.64,94.0,,,,,,,,,,,,,,,,,,
97,AMA-23,AMA0023,A21.5,Amathus,34.711,33.141,Tomb 21,,"Gjerstad, E.","The Museum of Mediterranean and Near Eastern Antiquities, Stockholm",Pottery,White Painted II,Buff,,,,,"White Painted II, Group 7, 950-850 BC",950-850 B.C.,Coarse grit,,,Y,Direct transcription,286,G,46800,154800,199,4.71,1087,6310,9700,1322,18.4,2.96,1.0,557.0,3.692,18.92,4860,0.294,18.2,30.16,22.2,51600,37.9,2.79,2.3,0.548,0.9,4583.6,7.85,138.0,43.0,0.339,2.69,99.0,,,,,,,,,,,,,,,,,,
98,AMA-24,AMA0024,A21.15,Amathus,34.711,33.141,Tomb 21,,"Gjerstad, E.","The Museum of Mediterranean and Near Eastern Antiquities, Stockholm",Pottery,White Painted II,Buff,,,,,"White Painted II, Group 7, 950-850 BC",950-850 B.C.,Coarse grit,,,Y,Direct transcription,286,H,51900,101800,141,4.9,1058,9330,16900,1327,,2.25,1.148,436.0,4.306,21.38,5650,0.325,20.7,29.85,23.59,52500,43.2,2.77,3.4,0.777,0.5,2503.9,7.46,142.0,80.0,0.582,3.13,112.0,,,,,,,,,,,,,,,,,,
99,AMA-25,AMA0025,A21.18,Amathus,34.711,33.141,Tomb 21,,"Gjerstad, E.","The Museum of Mediterranean and Near Eastern Antiquities, Stockholm",Pottery,White Painted II,Buff,,,,,"White Painted II, Group 7, 950-850 BC",950-850 B.C.,Coarse grit,,,Y,Direct transcription,286,J,59300,93700,132,5.36,1108,9420,14700,1351,47.1,2.38,1.149,567.0,4.37,22.2,5310,0.329,19.9,35.35,24.63,56300,45.6,2.9,3.5,0.747,0.4,3743.7,8.49,129.0,73.0,0.502,3.12,117.0,,,,,,,,,,,,,,,,,,
100,AMA-26,AMA0026,A21.56,Amathus,34.711,33.141,Tomb 21,,"Gjerstad, E.","The Museum of Mediterranean and Near Eastern Antiquities, Stockholm",Pottery,Red Slip,Medium grit red fabric some large inclusions,,,,,"Red Slip Painted (Foreign), Group 12",,,,,Y,Direct transcription,286,K,63900,7300,129,5.2,1586,4880,10200,104,,1.31,1.097,182.0,4.552,28.48,5320,0.301,25.9,26.18,16.04,43200,65.5,2.25,3.6,1.103,0.7,104.5,9.18,85.0,61.0,0.613,4.6,107.0,,,,,,,,,,,,,,,,,,
101,AMA-27,AMA0027,A21.62,Amathus,34.711,33.141,Tomb 21,,"Gjerstad, E.","The Museum of Mediterranean and Near Eastern Antiquities, Stockholm",Pottery,Red Slip,"Fine red fabric with drab core, some inclusions",,,,,"Red Slip Painted (Foreign), Group 12",,,,,Y,Direct transcription,286,M,75700,16400,145,6.23,1748,5310,8100,400,14.6,1.57,1.399,171.0,5.837,33.33,5580,0.397,31.8,29.28,19.35,51300,78.9,2.85,4.0,1.217,0.6,223.1,10.54,114.0,81.0,0.83,5.03,116.0,,,,,,,,,,,,,,,,,,
102,AMA-28,AMA0028,A21.41,Amathus,34.711,33.141,Tomb 21,,"Gjerstad, E.","The Museum of Mediterranean and Near Eastern Antiquities, Stockholm",Pottery,Black Slip II,Medium grit light grey fabric,,,,,"Black Slip II, Group 11",,,,,Y,Direct transcription,286,N,54700,82300,200,4.87,1207,15930,8900,1470,82.2,3.13,1.107,690.0,4.277,22.53,4640,0.326,20.9,26.61,23.98,46100,45.5,2.4,3.5,0.744,0.3,632.1,6.27,137.0,25.0,0.634,3.21,58.0,,,,,,,,,,,,,,,,,,
