Repository: AndreWeenk/DataAnalysis

File: CyprusPottery.csv (part 2 of 20)
7,AEVI-7,AEVI0007,,Ayios Epiktitos-Vrysi,35.321,33.39,,"Cyprus Museum, Nicosia","Artzy, M.",Lawrence Berkeley National Laboratory,Pottery,Red burnished,,,,,,,Neolithic,,,,Y,,738,W,,,,,,,,,,,,,,,,,,,,,,,,,,,,,,,,,,,,,,,,,,,,,,,,,,
8,AEVI-8,AEVI0008,,Ayios Epiktitos-Vrysi,35.321,33.39,,"Cyprus Museum, Nicosia","Artzy, M.",Lawrence Berkeley National Laboratory,Pottery,Red burnished,,,,,,,Neolithic,,,,Y,,738,X,,,,,,,,,,,,,,,,,,,,,,,,,,,,,,,,,,,,,,,,,,,,,,,,,,
9,AEVI-9,AEVI0009,,Ayios Epiktitos-Vrysi,35.321,33.39,,"Cyprus Museum, Nicosia","Artzy, M.",Lawrence Berkeley National Laboratory,Pottery,Red burnished,,,,,,,Neolithic,,,,Y,,738,Y,,,,,,,,,,,,,,,,,,,,,,,,,,,,,,,,,,,,,,,,,,,,,,,,,,
10,AEVI-10,AEVI0010,,Ayios Epiktitos-Vrysi,35.321,33.39,,"Cyprus Museum, Nicosia","Artzy, M.",Lawrence Berkeley National Laboratory,Pottery,Coarse ware,,,,,,,Neolithic,,,,Y,,738,Z,,,,,,,,,,,,,,,,,,,,,,,,,,,,,,,,,,,,,,,,,,,,,,,,,,
103,AMA-29,AMA0029,A21.42,Amathus,34.711,33.141,Tomb 21,,"Gjerstad, E.","The Museum of Mediterranean and Near Eastern Antiquities, Stockholm",Pottery,Black Slip II,Medium grit pink fabric,,,,,"Black Slip II, Group 11",,,,,Y,Direct transcription,286,O,31100,129900,198,3.94,1234,6190,7800,1186,,1.52,0.791,379.0,3.109,15.02,5990,0.257,14.6,29.82,19.09,52300,35.5,2.94,2.9,0.759,0.8,6550.1,9.01,121.0,55.0,0.19,2.56,119.0,,,,,,,,,,,,,,,,,,
104,AMA-30,AMA0030,A21.49,Amathus,34.711,33.141,Tomb 21,,"Gjerstad, E.","The Museum of Mediterranean and Near Eastern Antiquities, Stockholm",Pottery,Black Slip II,Medium grit grey buff fabric,,,,,"Black Slip II, Group 11",,,,,Y,Direct transcription,286,P,56000,82200,45,4.41,1093,15220,6200,1489,14.9,2.63,1.019,771.0,4.047,21.61,4270,0.292,17.6,24.55,23.83,45500,43.3,2.36,3.9,0.802,0.5,1276.9,7.06,98.0,47.0,0.577,3.36,64.0,,,,,,,,,,,,,,,,,,
105,AMA-31,AMA0031,A21.53,Amathus,34.711,33.141,Tomb 21,,"Gjerstad, E.","The Museum of Mediterranean and Near Eastern Antiquities, Stockholm",Pottery,Black Slip II,Medium grit grey buff fabric,,,,,"Black Slip II, Group 11",,,,,Y,Direct transcription,286,Q,55700,86300,197,4.56,1051,15010,11600,1338,52.2,2.41,1.074,654.0,4.154,21.0,4260,0.297,19.6,23.92,23.87,44500,44.9,2.23,3.4,0.735,0.4,657.2,6.58,127.0,52.0,0.611,3.02,63.0,,,,,,,,,,,,,,,,,,
106,AMA-32,AMA0032,A21.48,Amathus,34.711,33.141,Tomb 21,,"Gjerstad, E.","The Museum of Mediterranean and Near Eastern Antiquities, Stockholm",Pottery,Black Slip II,Medium grit pink and drab fabric,,,,,"Black Slip II, Group 11",,,,,Y,Direct transcription,286,R,42900,141500,150,4.81,1479,9380,13200,1042,16.5,2.31,0.882,384.0,3.523,18.52,3700,0.266,16.1,23.69,19.8,40900,39.0,1.94,2.5,0.605,0.7,1221.8,5.91,93.0,52.0,0.524,2.7,84.0,,,,,,,,,,,,,,,,,,
107,AMA-33,AMA0033,A21.55,Amathus,34.711,33.141,Tomb 21,,"Gjerstad, E.","The Museum of Mediterranean and Near Eastern Antiquities, Stockholm",Pottery,Black Slip II,Medium grit grey green fabric,,,,,"Black Slip II, Group 11",,,,,Y,Direct transcription,286,S,58400,101600,149,5.04,1383,14280,15200,1457,19,2.34,1.089,574.0,4.346,21.28,4130,0.329,22.5,35.54,24.41,50400,48.2,2.24,3.6,0.743,0.6,687.2,6.85,144.0,46.0,0.609,3.53,85.0,,,,,,,,,,,,,,,,,,
108,AMA-34,AMA0034,A13.1,Amathus,34.711,33.141,Tomb 13,,"Gjerstad, E.","The Museum of Mediterranean and Near Eastern Antiquities, Stockholm",Pottery,White Painted III,Grey,,,,,"White Painted III + Bichrome III, Group 26, 850-700 BC",850-700 B.C.,Coarse grit,,,Y,Direct transcription,286,T,30700,156000,306,3.85,1061,6670,9600,1466,,5.27,0.76,366.0,3.137,15.24,4490,0.28,15.3,29.36,25.08,50100,34.2,2.5,2.0,0.548,1.0,4028.0,6.81,124.0,55.0,0.4,2.0,100.0,,,,,,,,,,,,,,,,,,
109,AMA-35,AMA0035,A13.2,Amathus,34.711,33.141,Tomb 13,,"Gjerstad, E.","The Museum of Mediterranean and Near Eastern Antiquities, Stockholm",Pottery,White Painted III,Buff,,,,,"White Painted III + Bichrome III, Group 26, 850-700 BC",850-700 B.C.,Coarse grit,,,Y,Direct transcription,286,U,50500,130100,,4.3,683,7140,3900,1238,9.6,2.31,1.011,344.0,4.227,25.01,3600,0.279,22.9,17.86,14.89,38800,56.0,2.12,2.8,0.744,0.6,98.1,6.81,78.0,50.0,0.632,2.79,82.0,,,,,,,,,,,,,,,,,,
110,AMA-36,AMA0036,A13.3,Amathus,34.711,33.141,Tomb 13,,"Gjerstad, E.","The Museum of Mediterranean and Near Eastern Antiquities, Stockholm",Pottery,White Painted III,Buff,,,,,"White Painted III + Bichrome III, Group 26, 850-700 BC",850-700 B.C.,Coarse grit,,,Y,Direct transcription,286,V,53600,120800,114,4.48,575,9690,10700,531,8,2.14,1.087,417.0,4.464,25.34,3750,0.282,24.0,17.77,15.17,39400,56.4,2.08,2.8,0.741,0.7,101.8,7.12,59.0,53.0,0.636,3.02,90.0,,,,,,,,,,,,,,,,,,
111,AMA-37,AMA0037,A13.4,Amathus,34.711,33.141,Tomb 13,,"Gjerstad, E.","The Museum of Mediterranean and Near Eastern Antiquities, Stockholm",Pottery,White Painted III,Medium grit grey fabric,,,,,"White Painted III + Bichrome III, Group 26, 850-700 BC",850-700 B.C.,,,,Y,Direct transcription,286,W,44100,164300,87,4.86,1286,11090,8600,807,33.1,2.12,0.934,171.0,3.666,18.83,3810,0.281,19.5,21.1,18.07,36500,38.7,1.92,2.4,0.642,0.4,313.9,5.21,98.0,40.0,0.597,2.38,88.0,,,,,,,,,,,,,,,,,,
112,AMA-38,AMA0038,A13.5,Amathus,34.711,33.141,Tomb 13,,"Gjerstad, E.","The Museum of Mediterranean and Near Eastern Antiquities, Stockholm",Pottery,White Painted III,Medium red grit buff fabric,,,,,"White Painted III + Bichrome III, Group 26, 850-700 BC",850-700 B.C.,,,,Y,Direct transcription,286,X,55000,133700,112,4.8,779,9020,11600,842,40.3,2.38,1.04,301.0,4.403,24.47,3580,0.292,24.3,18.05,15.47,40100,55.9,2.1,2.8,0.763,0.9,100.5,7.0,74.0,69.0,0.622,3.21,92.0,,,,,,,,,,,,,,,,,,
113,AMA-39,AMA0039,A13.6,Amathus,34.711,33.141,Tomb 13,,"Gjerstad, E.","The Museum of Mediterranean and Near Eastern Antiquities, Stockholm",Pottery,White Painted III,Buff,,,,,"White Painted III + Bichrome III, Group 26, 850-700 BC",850-700 B.C.,Coarse grit,,,Y,Direct transcription,286,Y,51200,143700,109,4.75,589,10880,7600,792,6.9,2.15,1.004,148.0,4.141,23.76,2970,0.271,23.3,16.69,14.5,37500,53.1,2.11,2.9,0.741,0.7,95.1,6.74,89.0,70.0,0.605,2.75,112.0,,,,,,,,,,,,,,,,,,
114,AMA-40,AMA0040,A13.7,Amathus,34.711,33.141,Tomb 13,,"Gjerstad, E.","The Museum of Mediterranean and Near Eastern Antiquities, Stockholm",Pottery,White Painted III,Medium grit grey fabric,,,,,"White Painted III + Bichrome III, Group 26, 850-700 BC",850-700 B.C.,,,,Y,Direct transcription,286,Z,30500,96900,172,5.56,1123,8870,13600,1118,41.3,2.39,1.052,470.0,4.1,21.49,5080,0.317,22.1,30.81,22.71,52300,44.2,2.78,3.3,0.706,0.9,3848.1,8.73,122.0,75.0,0.434,2.58,120.0,,,,,,,,,,,,,,,,,,
115,AMA-41,AMA0041,A13.8,Amathus,34.711,33.141,Tomb 13,,"Gjerstad, E.","The Museum of Mediterranean and Near Eastern Antiquities, Stockholm",Pottery,White Painted III,Medium grit drab fabric,,,,,"White Painted III + Bichrome III, Group 26, 850-700 BC",850-700 B.C.,,,,Y,Direct transcription,288,E,37900,122600,223,4.62,1506,8660,9600,1152,,1.47,0.785,422.0,2.725,12.77,3170,0.273,11.2,30.01,21.96,53200,34.0,2.56,2.4,0.601,0.4,3148.5,7.66,118.0,55.0,0.238,2.12,,,,,,,,,,,,,,,,,,,
116,AMA-42,AMA0042,A13.9,Amathus,34.711,33.141,Tomb 13,,"Gjerstad, E.","The Museum of Mediterranean and Near Eastern Antiquities, Stockholm",Pottery,White Painted III,Buff,,,,,"White Painted III + Bichrome III, Group 26, 850-700 BC",850-700 B.C.,Coarse grit,,,Y,Direct transcription,288,F,53900,130200,107,4.73,741,8460,11000,643,44.9,2.02,0.867,428.0,3.397,18.02,3410,0.271,16.7,20.13,15.98,41300,58.5,2.2,3.0,0.797,0.8,101.1,7.11,81.0,74.0,0.655,2.94,110.0,,,,,,,,,,,,,,,,,,
117,AMA-43,AMA0043,A13.11,Amathus,34.711,33.141,Tomb 13,,"Gjerstad, E.","The Museum of Mediterranean and Near Eastern Antiquities, Stockholm",Pottery,White Painted III,Buff,,,,,"White Painted III + Bichrome III, Group 26, 850-700 BC",850-700 B.C.,Coarse grit,,,Y,Direct transcription,288,G,54700,134600,86,4.56,679,8790,8500,1395,43.8,2.5,1.042,377.0,4.402,25.74,3750,0.29,20.9,19.78,15.73,40700,56.3,2.18,3.5,0.774,0.7,97.6,7.0,65.0,62.0,0.628,2.57,99.0,,,,,,,,,,,,,,,,,,
118,AMA-44,AMA0044,A13.12,Amathus,34.711,33.141,Tomb 13,,"Gjerstad, E.","The Museum of Mediterranean and Near Eastern Antiquities, Stockholm",Pottery,White Painted III,Buff,,,,,"White Painted III + Bichrome III, Group 26, 850-700 BC",850-700 B.C.,Coarse grit,,,Y,Direct transcription,288,H,52200,125700,73,4.8,648,10040,9700,824,16.4,2.41,1.123,410.0,4.627,24.54,3610,0.281,20.0,18.42,15.29,39200,56.1,2.2,3.0,0.792,10.4,97.3,6.83,58.0,53.0,0.65,2.78,122.0,,,,,,,,,,,,,,,,,,
119,AMA-45,AMA0045,A13.13,Amathus,34.711,33.141,Tomb 13,,"Gjerstad, E.","The Museum of Mediterranean and Near Eastern Antiquities, Stockholm",Pottery,White Painted III,Fine grit buff fabric,,,,,"White Painted III + Bichrome III, Group 26, 850-700 BC",850-700 B.C.,,,,Y,Direct transcription,288,J,64300,87200,166,4.31,995,15300,14700,537,3,1.12,0.716,148.0,2.322,9.67,2870,0.28,10.3,27.67,31.35,56600,19.8,1.53,2.2,0.355,0.7,226.6,2.5,107.0,38.0,0.437,1.74,154.0,,,,,,,,,,,,,,,,,,
120,AMA-46,AMA0046,A13.14,Amathus,34.711,33.141,Tomb 13,,"Gjerstad, E.","The Museum of Mediterranean and Near Eastern Antiquities, Stockholm",Pottery,White Painted III,Medium grit drab fabric,,,,,"White Painted III + Bichrome III, Group 26, 850-700 BC",850-700 B.C.,,,,Y,Direct transcription,288,K,53600,66200,164,4.46,970,11060,10200,1129,21,1.8,1.021,409.0,3.896,19.38,4430,0.305,19.7,27.24,24.86,48600,40.6,2.17,3.5,0.727,0.7,1339.1,6.57,136.0,54.0,0.541,2.91,108.0,,,,,,,,,,,,,,,,,,
121,AMA-47,AMA0047,A13.15,Amathus,34.711,33.141,Tomb 13,,"Gjerstad, E.","The Museum of Mediterranean and Near Eastern Antiquities, Stockholm",Pottery,White Painted III,Medium grit drab fabric,,,,,"White Painted III + Bichrome III, Group 26, 850-700 BC",850-700 B.C.,,,,Y,Direct transcription,288,M,49800,119800,113,4.94,1152,10210,13700,1479,,2.26,1.079,336.0,4.022,20.33,3490,0.32,21.2,20.6,17.88,39700,43.6,2.21,2.8,0.704,0.9,252.0,5.67,106.0,64.0,0.642,3.06,103.0,,,,,,,,,,,,,,,,,,
122,AMA-48,AMA0048,A13.16,Amathus,34.711,33.141,Tomb 13,,"Gjerstad, E.","The Museum of Mediterranean and Near Eastern Antiquities, Stockholm",Pottery,White Painted III,Fine grit pink fabric,,,,,"White Painted III + Bichrome III, Group 26, 850-700 BC",850-700 B.C.,,,,Y,Direct transcription,288,N,72400,54300,129,4.17,1099,15870,12800,327,141,1.82,0.74,720.0,2.486,11.29,3100,0.289,12.1,28.06,29.38,54800,22.9,1.84,2.9,0.381,0.9,333.4,3.44,117.0,50.0,0.414,1.97,128.0,,,,,,,,,,,,,,,,,,
123,AMA-49,AMA0049,A13.17,Amathus,34.711,33.141,Tomb 13,,"Gjerstad, E.","The Museum of Mediterranean and Near Eastern Antiquities, Stockholm",Pottery,White Painted III,Medium grit grey green fabric,,,,,"White Painted III + Bichrome III, Group 26, 850-700 BC",850-700 B.C.,,,,Y,Direct transcription,288,O,45700,145200,95,4.32,1211,9990,9900,1094,0.1,2.16,0.955,723.0,3.578,17.98,4050,0.299,14.0,27.64,21.25,46200,36.0,2.28,2.8,0.59,0.5,2408.5,6.37,120.0,57.0,0.425,2.09,102.0,,,,,,,,,,,,,,,,,,
124,AMA-50,AMA0050,A13.18,Amathus,34.711,33.141,Tomb 13,,"Gjerstad, E.","The Museum of Mediterranean and Near Eastern Antiquities, Stockholm",Pottery,White Painted III,Medium grit brown fabric,,,,,"White Painted III + Bichrome III, Group 26, 850-700 BC",850-700 B.C.,,,,Y,Direct transcription,288,P,69300,114400,236,5.03,1296,9550,8800,824,,1.9,1.013,288.0,3.886,21.52,3910,0.316,22.8,24.97,20.69,44500,42.0,2.32,2.3,0.689,0.6,2324.7,7.15,103.0,41.0,0.591,2.69,91.0,,,,,,,,,,,,,,,,,,
125,AMA-51,AMA0051,A13.19,Amathus,34.711,33.141,Tomb 13,,"Gjerstad, E.","The Museum of Mediterranean and Near Eastern Antiquities, Stockholm",Pottery,White Painted III,Medium grit buff fabric,,,,,"White Painted III + Bichrome III, Group 26, 850-700 BC",850-700 B.C.,,,,Y,Direct transcription,288,Q,48800,130800,160,4.57,988,11430,13000,1324,,2.6,1.053,523.0,3.9,19.26,3690,0.29,19.5,26.76,19.93,43300,40.5,2.18,3.2,0.691,0.7,732.3,5.65,72.0,67.0,0.583,2.98,100.0,,,,,,,,,,,,,,,,,,
126,AMA-52,AMA0052,A13.20,Amathus,34.711,33.141,Tomb 13,,"Gjerstad, E.","The Museum of Mediterranean and Near Eastern Antiquities, Stockholm",Pottery,White Painted III,Medium grit buff and pink zones,,,,,"White Painted III + Bichrome III, Group 26, 850-700 BC",850-700 B.C.,,,,Y,Direct transcription,288,R,52800,98500,227,4.99,1261,9220,10500,1493,26.4,2.21,1.085,473.0,4.0,20.76,4790,0.336,22.0,26.81,24.03,52400,41.6,2.48,3.7,0.696,0.7,2102.9,6.94,117.0,77.0,0.527,3.03,125.0,,,,,,,,,,,,,,,,,,
127,AMA-53,AMA0053,A13.21,Amathus,34.711,33.141,Tomb 13,,"Gjerstad, E.","The Museum of Mediterranean and Near Eastern Antiquities, Stockholm",Pottery,Black on Red I(III),Medium grit pink and buff zones,,,,,"Black-on-Red I (III), Group 27",,,,,Y,Direct transcription,288,S,61700,69600,209,3.81,603,13700,11700,714,18.9,1.82,0.783,252.0,2.757,12.29,3700,0.281,12.1,23.24,23.3,59600,27.6,1.76,2.8,0.496,0.6,178.9,4.22,126.0,64.0,0.444,2.55,159.0,,,,,,,,,,,,,,,,,,
128,AMA-54,AMA0054,A13.22,Amathus,34.711,33.141,Tomb 13,,"Gjerstad, E.","The Museum of Mediterranean and Near Eastern Antiquities, Stockholm",Pottery,Black on Red I(III),Medium grit pink and gray zones,,,,,"Black-on-Red I (III), Group 27",,,,,Y,Direct transcription,288,T,55400,93200,186,4.66,802,6280,19700,1059,4.5,1.81,1.112,422.0,4.401,24.09,4390,0.333,20.9,27.7,25.39,51600,47.6,2.5,3.6,0.778,0.7,1733.9,7.41,138.0,88.0,0.601,3.81,96.0,,,,,,,,,,,,,,,,,,
129,AMA-55,AMA0055,A13.23,Amathus,34.711,33.141,Tomb 13,,"Gjerstad, E.","The Museum of Mediterranean and Near Eastern Antiquities, Stockholm",Pottery,Black on Red I(III),Medium grit buff fabric,,,,,"Black-on-Red I (III), Group 27",,,,,Y,Direct transcription,288,U,40600,149700,208,3.98,1008,6700,5400,1184,,1.72,0.774,298.0,2.995,13.66,3810,0.251,12.7,25.97,21.71,45400,30.2,2.4,2.5,0.524,0.7,3642.4,6.46,117.0,50.0,0.315,2.24,101.0,,,,,,,,,,,,,,,,,,
130,AMA-56,AMA0056,A13.25,Amathus,34.711,33.141,Tomb 13,,"Gjerstad, E.","The Museum of Mediterranean and Near Eastern Antiquities, Stockholm",Pottery,Black on Red I(III),Fine pink and buff fabric,,,,,"Black-on-Red I (III), Group 27",,,,,Y,Direct transcription,288,V,54500,24300,109,5.97,1445,5650,8400,925,,1.53,1.415,285.0,6.056,33.56,4430,0.31,31.7,22.59,14.54,41400,80.1,2.56,4.4,1.083,0.6,85.9,10.82,79.0,82.0,0.809,3.91,100.0,,,,,,,,,,,,,,,,,,
131,AMA-57,AMA0057,A13.26,Amathus,34.711,33.141,Tomb 13,,"Gjerstad, E.","The Museum of Mediterranean and Near Eastern Antiquities, Stockholm",Pottery,Black on Red I(III),Fine pink and drab zones,,,,,"Black-on-Red I (III), Group 27",,,,,Y,Direct transcription,288,W,63600,5100,79,4.73,881,4030,12100,563,72.5,1.38,1.096,257.0,4.555,30.55,4650,0.318,23.0,18.61,15.07,43100,71.0,2.11,4.5,1.128,0.8,86.7,9.27,69.0,69.0,0.661,3.67,114.0,,,,,,,,,,,,,,,,,,
132,AMA-58,AMA0058,A13.27,Amathus,34.711,33.141,Tomb 13,,"Gjerstad, E.","The Museum of Mediterranean and Near Eastern Antiquities, Stockholm",Pottery,Black on Red I(III),Drab,,,,,"Black-on-Red I (III), Group 27",,Fine,,,Y,Direct transcription,288,X,54000,138800,82,4.48,907,3580,14300,1159,,1.62,1.078,410.0,4.521,26.08,3210,0.313,24.3,20.82,14.61,37700,53.6,2.21,3.6,0.861,0.5,93.3,7.34,84.0,71.0,0.671,3.41,103.0,,,,,,,,,,,,,,,,,,
133,AMA-59,AMA0059,A13.29,Amathus,34.711,33.141,Tomb 13,,"Gjerstad, E.","The Museum of Mediterranean and Near Eastern Antiquities, Stockholm",Pottery,Black on Red I(III),Medium grit drab fabric,,,,,"Black-on-Red I (III), Group 27",,,,,Y,Direct transcription,288,Y,56000,92500,211,4.65,1250,8840,16100,1289,14.1,2.03,1.101,394.0,4.156,22.52,5650,0.297,19.7,30.53,23.94,59500,47.3,2.95,3.1,0.776,0.5,4459.6,9.15,113.0,82.0,0.424,2.95,135.0,,,,,,,,,,,,,,,,,,
134,AMA-60,AMA0060,A13.30,Amathus,34.711,33.141,Tomb 13,,"Gjerstad, E.","The Museum of Mediterranean and Near Eastern Antiquities, Stockholm",Pottery,Black on Red I(III),Fine pink fabric,,,,,"Black-on-Red I (III), Group 27",,,,,Y,Direct transcription,288,Z,65100,16900,144,6.21,1553,5750,11900,199,29.1,1.54,1.331,437.0,5.835,32.58,4650,0.333,28.8,23.41,14.55,41400,79.4,2.54,4.7,1.105,0.5,87.3,10.91,70.0,75.0,0.76,4.19,111.0,,,,,,,,,,,,,,,,,,
135,AMA-61,AMA0061,A13.31,Amathus,34.711,33.141,Tomb 13,,"Gjerstad, E.","The Museum of Mediterranean and Near Eastern Antiquities, Stockholm",Pottery,Black on Red I(III),Fine pink fabric,,,,,"Black-on-Red I (III), Group 27",,,,,Y,Direct transcription,291,E,62600,21700,104,4.69,1214,5500,17400,542,72.7,1.46,1.023,263.0,4.206,29.95,4450,0.3,25.4,19.99,13.77,39600,65.6,2.18,4.7,1.104,0.8,85.0,9.4,70.0,69.0,0.564,3.82,100.0,,,,,,,,,,,,,,,,,,
136,AMA-62,AMA0062,A13.32,Amathus,34.711,33.141,Tomb 13,,"Gjerstad, E.","The Museum of Mediterranean and Near Eastern Antiquities, Stockholm",Pottery,Black on Red I(III),Fine pink fabric,,,,,"Black-on-Red I (III), Group 27",,,,,Y,Direct transcription,291,F,60700,15900,41,5.26,1231,5990,9300,608,31.1,1.43,1.192,275.0,4.917,19.85,4450,0.308,22.3,21.43,13.09,39600,57.8,2.39,4.0,1.058,0.5,82.5,9.54,56.0,53.0,0.702,4.11,110.0,,,,,,,,,,,,,,,,,,
137,AMA-63,AMA0063,A13.33,Amathus,34.711,33.141,Tomb 13,,"Gjerstad, E.","The Museum of Mediterranean and Near Eastern Antiquities, Stockholm",Pottery,Black on Red I(III),Fine pink and drab zones,,,,,"Black-on-Red I (III), Group 27",,,,,Y,Direct transcription,291,G,66600,16000,85,4.54,789,5830,12200,932,28.5,1.39,1.178,322.0,4.781,27.38,4530,0.315,24.4,20.53,15.3,43200,67.8,2.25,4.3,1.127,2.6,100.2,9.34,59.0,68.0,0.694,3.95,115.0,,,,,,,,,,,,,,,,,,
138,AMA-64,AMA0064,A13.34,Amathus,34.711,33.141,Tomb 13,,"Gjerstad, E.","The Museum of Mediterranean and Near Eastern Antiquities, Stockholm",Pottery,Black on Red I(III),Fine pink fabric,,,,,"Black-on-Red I (III), Group 27",,,,,Y,Direct transcription,291,H,66600,7000,98,4.98,1221,5630,13400,547,21.7,1.55,1.203,270.0,5.071,31.18,4760,0.31,28.8,21.92,15.02,42000,80.0,2.45,4.8,1.145,0.5,86.7,10.43,61.0,72.0,0.648,4.12,105.0,,,,,,,,,,,,,,,,,,
139,AMA-65,AMA0065,A13.35,Amathus,34.711,33.141,Tomb 13,,"Gjerstad, E.","The Museum of Mediterranean and Near Eastern Antiquities, Stockholm",Pottery,Black on Red I(III),Fine pink and drab zones,,,,,"Black-on-Red I (III), Group 27",,,,,Y,Direct transcription,291,J,68300,23900,98,5.13,898,6190,14700,588,2.2,1.38,1.252,254.0,5.11,27.88,4280,0.303,27.5,21.37,14.93,42500,70.2,2.28,3.8,1.115,0.6,100.7,9.21,99.0,57.0,0.691,3.57,106.0,,,,,,,,,,,,,,,,,,
140,AMA-66,AMA0066,A13.36,Amathus,34.711,33.141,Tomb 13,,"Gjerstad, E.","The Museum of Mediterranean and Near Eastern Antiquities, Stockholm",Pottery,Black on Red I(III),Medium grit soft buff fabric,,,,,"Black-on-Red I (III), Group 27",,,,,Y,Direct transcription,291,K,46300,110800,168,5.3,1467,11620,11500,1029,34.5,2.41,1.183,309.0,4.42,20.47,4600,0.313,22.1,24.05,20.58,44400,41.0,2.38,2.9,0.624,0.6,1243.6,5.92,146.0,48.0,0.691,2.79,90.0,,,,,,,,,,,,,,,,,,
141,AMA-67,AMA0067,A13.37,Amathus,34.711,33.141,Tomb 13,,"Gjerstad, E.","The Museum of Mediterranean and Near Eastern Antiquities, Stockholm",Pottery,Black on Red I(III),Fine pink and drab zones,,,,,"Black-on-Red I (III), Group 27",,,,,Y,Direct transcription,291,M,72100,19100,132,5.18,965,3690,15100,208,32.3,1.51,1.379,311.0,5.589,34.44,5060,0.335,30.3,24.28,16.92,47800,77.6,2.52,4.8,1.197,0.5,113.6,9.79,106.0,74.0,0.713,4.07,118.0,,,,,,,,,,,,,,,,,,
142,AMA-68,AMA0068,A13.38,Amathus,34.711,33.141,Tomb 13,,"Gjerstad, E.","The Museum of Mediterranean and Near Eastern Antiquities, Stockholm",Pottery,Black on Red I(III),Medium grit soft buff and pink fabric,,,,,"Black-on-Red I (III), Group 27",,,,,Y,Direct transcription,291,N,49300,109400,279,4.78,1046,7710,17500,1073,,2.73,1.113,391.0,4.137,20.63,5590,0.324,19.3,31.16,23.31,53700,44.1,2.74,3.4,0.766,1.1,3820.9,8.49,130.0,59.0,0.467,2.93,94.0,,,,,,,,,,,,,,,,,,
143,AMA-69,AMA0069,A13.24,Amathus,34.711,33.141,Tomb 13,,"Gjerstad, E.","The Museum of Mediterranean and Near Eastern Antiquities, Stockholm",Pottery,Black on Red I(III),Fine pink fabric,,,,,"Black-on-Red I (III), Group 27",,,,,Y,Direct transcription,291,O,65100,21400,118,4.54,942,3940,12600,235,,1.44,1.15,248.0,4.724,30.52,4720,0.307,29.2,21.11,15.46,43500,72.1,2.28,4.7,1.173,0.6,89.8,9.51,73.0,68.0,0.718,3.81,110.0,,,,,,,,,,,,,,,,,,
144,AMA-70,AMA0070,A13.39,Amathus,34.711,33.141,Tomb 13,,"Gjerstad, E.","The Museum of Mediterranean and Near Eastern Antiquities, Stockholm",Pottery,Bichrome Red I(IV),Fine soft buff fabric,,,,,"Bichrome Red I (IV), Group 27",,,,,Y,Direct transcription,291,P,52200,126200,160,4.39,720,12760,15000,658,6.7,1.78,0.953,242.0,3.487,18.15,3590,0.276,17.1,22.48,18.95,43700,35.1,1.92,3.8,0.531,0.8,251.2,5.47,160.0,63.0,0.54,2.72,91.0,,,,,,,,,,,,,,,,,,
145,AMA-71,AMA0071,A13.40,Amathus,34.711,33.141,Tomb 13,,"Gjerstad, E.","The Museum of Mediterranean and Near Eastern Antiquities, Stockholm",Pottery,Bichrome Red I(IV),Fine soft buff fabric,,,,,"Bichrome Red I (IV), Group 27",,,,,Y,Direct transcription,291,Q,49300,112900,121,4.08,717,11540,11100,907,37.7,1.65,0.917,516.0,3.351,17.13,3580,0.261,16.4,21.14,18.26,41300,33.9,1.89,3.7,0.538,0.6,255.4,5.28,178.0,42.0,0.547,2.58,84.0,,,,,,,,,,,,,,,,,,
146,AMA-72,AMA0072,A7.10,Amathus,34.711,33.141,Tomb 7,,"Gjerstad, E.","The Museum of Mediterranean and Near Eastern Antiquities, Stockholm",Pottery,Black on Red I(III)-II(IV),Brown,,,,,"Black-on-Red I (III) - II (IV), Group 48, 600-500 BC",600-500 B.C.,Coarse grit,,,Y,Direct transcription,291,R,42900,166700,198,3.97,991,8590,7900,1195,,1.91,0.432,179.0,3.022,15.54,3690,0.236,14.7,21.49,19.26,36100,25.9,1.77,2.1,0.398,0.6,2017.0,4.78,124.0,38.0,0.338,2.2,74.0,,,,,,,,,,,,,,,,,,
147,AMA-73,AMA0073,A7.8,Amathus,34.711,33.141,Tomb 7,,"Gjerstad, E.","The Museum of Mediterranean and Near Eastern Antiquities, Stockholm",Pottery,Black on Red I(III)-II(IV),Medium grit buff fabric,,,,,"Black-on-Red I (III) - II (IV), Group 48, 600-500 BC",600-500 B.C.,,,,Y,Direct transcription,291,S,41900,143100,118,4.32,884,8900,9400,906,14.3,1.76,0.871,265.0,3.168,15.4,3210,0.26,16.5,22.73,19.89,37800,30.1,1.98,2.5,0.457,0.5,1249.2,4.6,132.0,38.0,0.473,1.66,76.0,,,,,,,,,,,,,,,,,,
148,AMA-74,AMA0074,A7.4,Amathus,34.711,33.141,Tomb 7,,"Gjerstad, E.","The Museum of Mediterranean and Near Eastern Antiquities, Stockholm",Pottery,Black on Red I(III)-II(IV),Fine grit pink and grey zones,,,,,"Black-on-Red I (III) - II (IV), Group 48, 600-500 BC",600-500 B.C.,,,,Y,Direct transcription,291,T,68100,74600,192,6.38,1369,10260,10500,963,,1.23,1.38,525.0,5.147,25.67,4990,0.42,27.0,31.09,26.14,58000,51.4,2.8,3.0,0.815,0.5,464.8,6.89,149.0,56.0,0.794,4.46,90.0,,,,,,,,,,,,,,,,,,
149,AMA-75,AMA0075,A7.11,Amathus,34.711,33.141,Tomb 7,,"Gjerstad, E.","The Museum of Mediterranean and Near Eastern Antiquities, Stockholm",Pottery,Black on Red I(III)-II(IV),Medium grit buff fabric,,,,,"Black-on-Red I (III) - II (IV), Group 48, 600-500 BC",600-500 B.C.,,,,Y,Direct transcription,291,U,43800,161600,188,4.18,1021,8360,13200,984,32.8,2.26,0.916,229.0,3.182,15.71,3850,0.26,14.1,27.23,23.09,43900,30.9,2.13,2.1,0.491,0.5,2291.8,5.51,152.0,44.0,0.381,2.38,95.0,,,,,,,,,,,,,,,,,,
150,AMA-76,AMA0076,A7.6,Amathus,34.711,33.141,Tomb 7,,"Gjerstad, E.","The Museum of Mediterranean and Near Eastern Antiquities, Stockholm",Pottery,Black on Red I(III)-II(IV),Medium grit buff fabric,,,,,"Black-on-Red I (III) - II (IV), Group 48, 600-500 BC",600-500 B.C.,,,,Y,Direct transcription,291,V,39300,115900,173,4.56,1304,8970,9900,762,12,2.03,0.83,219.0,3.051,15.37,4170,0.264,11.5,27.31,23.23,43700,28.9,2.23,1.8,0.463,0.6,2685.3,5.48,141.0,30.0,0.411,2.01,106.0,,,,,,,,,,,,,,,,,,
151,AMA-77,AMA0077,A7.7,Amathus,34.711,33.141,Tomb 7,,"Gjerstad, E.","The Museum of Mediterranean and Near Eastern Antiquities, Stockholm",Pottery,Black on Red I(III)-II(IV),Medium grit pink and buff zones,,,,,"Black-on-Red I (III) - II (IV), Group 48, 600-500 BC",600-500 B.C.,,,,Y,Direct transcription,291,W,47600,126000,175,4.44,946,8070,12400,1016,,2.29,0.992,276.0,3.753,19.63,4640,0.273,18.5,26.1,22.23,43600,39.4,2.21,2.8,0.694,0.5,2050.2,6.59,108.0,49.0,4.96,3.34,107.0,,,,,,,,,,,,,,,,,,
152,AMA-78,AMA0078,A7.9,Amathus,34.711,33.141,Tomb 7,,"Gjerstad, E.","The Museum of Mediterranean and Near Eastern Antiquities, Stockholm",Pottery,Black on Red I(III)-II(IV),Medium grit buff fabric,,,,,"Black-on-Red I (III) - II (IV), Group 48, 600-500 BC",600-500 B.C.,,,,Y,Direct transcription,291,X,43700,130400,87,4.44,815,9510,14900,1296,24.2,2.03,0.866,382.0,3.229,16.77,3840,0.241,18.4,22.73,18.33,40900,32.8,2.03,2.3,0.516,0.4,1698.5,5.51,118.0,51.0,0.434,2.01,93.0,,,,,,,,,,,,,,,,,,
153,AMA-79,AMA0079,A7.14,Amathus,34.711,33.141,Tomb 7,,"Gjerstad, E.","The Museum of Mediterranean and Near Eastern Antiquities, Stockholm",Pottery,Black on Red I(III)-II(IV),Medium grit brown fabric,,,,,"Black-on-Red I (III) - II (IV), Group 48, 600-500 BC",600-500 B.C.,,,,Y,Direct transcription,291,Y,46200,113300,154,4.42,841,7320,8900,706,4.8,1.87,0.931,1929.0,3.436,17.94,3730,0.252,14.9,22.6,19.16,42400,38.0,1.81,2.6,0.608,0.7,1280.9,5.86,158.0,39.0,0.455,2.14,75.0,,,,,,,,,,,,,,,,,,
154,AMA-80,AMA0080,A7.17,Amathus,34.711,33.141,Tomb 7,,"Gjerstad, E.","The Museum of Mediterranean and Near Eastern Antiquities, Stockholm",Pottery,Black on Red I(III)-II(IV),Grey brown,,,,,"Black-on-Red I (III) - II (IV), Group 48, 600-500 BC",600-500 B.C.,Heavily tempered,,,Y,Direct transcription,291,Z,51900,104400,306,5.82,1423,8690,15700,1069,,2.0,1.175,295.0,5.002,25.1,7010,0.32,23.1,37.88,21.57,63100,55.1,4.06,3.3,0.746,0.6,5771.7,12.18,128.0,69.0,0.362,2.95,120.0,,,,,,,,,,,,,,,,,,
155,ANK-1,ANK0001,T1.1,Ankastina,35.202,33.586,Tomb 1,"Nicolaou, K.","Nicolaou, K.","Cyprus Museum, Nicosia",Pottery,Mycenaean III A,,,Jar,Jar; Small,Neck,,,,,,Y,Direct transcription,428,O,55400,44200,156,4.46,221,8300,17200,22787,14.4,3.8,1.097,2518.0,4.139,21.96,3480,0.34,18.2,3.95,17.59,38900,39.2,3.03,1.6,0.876,0.8,338.7,6.13,76.0,42.0,0.601,2.58,205.0,,,,,,,,,,,,,,,,,,
156,ANK-2,ANK0002,T1.2,Ankastina,35.202,33.586,Tomb 1,"Nicolaou, K.","Nicolaou, K.","Cyprus Museum, Nicosia",Pottery,Mycenaean III A,,,Bowl,,Body,,,,,,Y,Direct transcription,428,P,78700,108100,183,5.66,1082,3860,22300,4979,11.9,4.02,1.135,504.0,4.887,30.53,4230,0.384,21.2,28.38,21.42,51800,60.4,2.88,11.8,0.893,0.9,237.0,10.25,227.0,162.0,0.665,2.72,144.0,,,,,,,,,,,,,,,,,,
157,ANK-3,ANK0003,T1.3,Ankastina,35.202,33.586,Tomb 1,"Nicolaou, K.","Nicolaou, K.","Cyprus Museum, Nicosia",Pottery,Mycenaean III A,,,Bowl,,Rim,,,,,,Y,Direct transcription,428,Q,71000,84800,158,4.92,888,9430,19500,1121,6.9,1.98,1.04,249.0,4.086,20.9,4520,0.347,23.4,33.05,23.68,59400,43.4,2.42,5.2,0.724,1.1,413.9,5.39,285.0,83.0,0.729,3.16,116.0,,,,,,,,,,,,,,,,,,
158,ANK-4,ANK0004,T1.4,Ankastina,35.202,33.586,Tomb 1,"Nicolaou, K.","Nicolaou, K.","Cyprus Museum, Nicosia",Pottery,Myc. Rude Style,,,,,Rim,,,,,,Y,Direct transcription,428,R,66500,88500,175,5.06,1290,10500,28000,1953,3.9,1.68,1.08,312.0,3.961,19.5,3940,0.334,21.8,33.72,22.0,54100,41.3,2.36,3.9,0.675,0.6,403.6,4.65,249.0,67.0,0.765,3.15,98.0,,,,,,,,,,,,,,,,,,
159,ANK-5,ANK0005,T1.5,Ankastina,35.202,33.586,Tomb 1,"Nicolaou, K.","Nicolaou, K.","Cyprus Museum, Nicosia",Pottery,Mycenaean III B,,,Bowl,"Bowl; Small, Coarse",Rim,,,,,,Y,Direct transcription,428,S,71900,63700,177,4.75,843,11370,18900,3839,12.7,2.02,1.086,392.0,3.975,21.13,4340,0.343,26.9,28.9,21.54,56900,43.2,2.61,4.4,0.804,1.0,627.8,6.29,243.0,73.0,0.674,3.13,108.0,,,,,,,,,,,,,,,,,,
160,ARPE-1,ARPE0001,T. 1A/14,Arpera,34.87,33.545,,,"Artzy, M.",Lawrence Berkeley National Laboratory,Pottery,Tel el-Yehudiyeh Ware,,,Jar,Juglet,,,,,,,,Direct transcription,955,E,42400,138700,121,4.23,359,2660,9600,666,8.3,2.039,1.081,467.0,4.535,25.44,6060,0.344,26.2,13.28,10.87,33000,57.3,2.3,2.72,1.066,0.53,115.8,6.28,45.0,35.0,0.662,4.53,84.0,,,,,,,,,,,,,,,,,,
161,ARPE-2,ARPE0002,T. 1A/15,Arpera,34.87,33.545,,,"Artzy, M.",Lawrence Berkeley National Laboratory,Pottery,Tel el-Yehudiyeh Ware,,,Jar,Juglet,,,,,,,,Direct transcription,955,F,40200,151200,106,3.75,675,2420,7500,466,7.7,2.015,1.011,499.0,4.117,22.48,5730,0.257,21.4,14.78,10.12,30700,47.4,2.06,1.8,0.878,0.48,117.2,5.75,71.0,44.0,0.559,3.97,70.0,,,,,,,,,,,,,,,,,,
162,ARPE-3,ARPE0003,T. 1A/16,Arpera,34.87,33.545,,,"Artzy, M.",Lawrence Berkeley National Laboratory,Pottery,Tel el-Yehudiyeh Ware,,,Jar,Juglet,,,,,,,,Direct transcription,955,G,58800,108200,134,5.66,495,2380,8900,432,8.1,2.334,1.411,334.0,6.029,34.23,6890,0.421,35.3,19.45,14.23,41500,75.8,2.91,2.88,1.307,0.61,145.4,8.64,155.0,64.0,0.833,7.47,86.0,,,,,,,,,,,,,,,,,,
163,AYIL-1,AYIL0001,A.A.tb 21/144,Ayia Irini ,35.286,32.968,,,"Asaro, Frank",Lawrence Berkeley National Laboratory,Pottery,,,,,,,,,,,[Previously analyzed as 637Q.],Y,Direct transcription,750,E,79900,88700,202,4.88,1295,15920,15500,962,3.2,2.05,1.324,401.0,4.558,22.64,5170,0.377,24.6,33.07,26.37,62800,51.0,2.42,5.46,0.842,0.59,403.7,7.83,292.0,73.0,0.748,3.44,155.0,,,,,,,,,,,,,,,,,,
164,AYIL-2,AYIL0002,,Ayia Irini ,35.286,32.968,Tomb 20:38,,"Pecorella, P. E.","Instituto Micenci, Viale Universita",Pottery,,,,Bowl,Mycenaean Cup,,,,,,,Y,Direct transcription,941,Y,84000,83400,164,6.97,1193,2050,11700,1150,12.1,3.113,1.796,331.0,7.863,49.9,6250,0.578,41.4,48.29,29.14,73500,96.8,3.858,2.51,1.263,1.0,331.8,16.32,341.0,36.0,1.049,4.77,136.0,,,,,,,,,,,,,,,,,,
165,AYIL-3,AYIL0003,I.616,Ayia Irini ,35.286,32.968,,,"Artzy, M.",University of Haifa,Pottery,,,,,,,,,,,,Y,Direct transcription,955,H,76500,16300,220,3.69,972,18590,19100,99,52.9,2.062,0.81,249.0,3.439,16.65,5280,0.354,16.6,30.44,22.95,61000,41.6,2.19,3.65,0.737,1.17,371.8,7.12,305.0,72.0,0.573,3.68,197.0,,,,,,,,,,,,,,,,,,
166,AYIL-4,AYIL0004,AII.700,Ayia Irini ,35.286,32.968,,,"Artzy, M.",University of Haifa,Pottery,Bichrome,,,Cup,Thin-walled tankard,,,,,,,,Direct transcription,955,K,73800,50900,140,4.84,1186,14860,29000,635,31.2,1.996,1.091,246.0,4.488,20.63,5670,0.382,26.0,26.68,24.82,61900,46.4,2.5,4.72,0.792,0.73,363.2,7.83,314.0,82.0,0.767,3.73,183.0,,,,,,,,,,,,,,,,,,
167,AYIL-5,AYIL0005,AI 1.696,Ayia Irini ,35.286,32.968,,,"Artzy, M.",University of Haifa,Pottery,,,,,,,,,,,,Y,Direct transcription,955,M,75700,65800,147,4.16,1001,12280,22100,382,9.7,1.847,0.994,232.0,3.775,18.36,5190,0.283,23.6,32.13,23.58,58700,40.4,2.12,4.45,0.704,1.13,319.8,6.97,336.0,81.0,0.634,3.22,154.0,,,,,,,,,,,,,,,,,,
168,AYIL-6,AYIL0006,,Ayia Irini ,35.286,32.968,,,"Artzy, M.",University of Haifa,Pottery,,,,,,,,,,,,Y,Direct transcription,955,N,78600,86500,158,4.55,1139,13140,18300,392,10.9,2.046,1.047,264.0,4.283,22.05,5650,0.327,21.5,37.37,24.13,60500,46.2,2.33,4.61,0.697,1.32,335.1,7.07,310.0,77.0,0.626,3.21,100.0,,,,,,,,,,,,,,,,,,
169,AYIL-7,AYIL0007,T.21:64,Ayia Irini ,35.286,32.968,Tomb 21/64,,"Artzy, M.",University of Haifa,Pottery,,,,,,,,,,,,,Direct transcription,955,J,69200,91900,129,4.07,1160,9710,18100,839,11.2,1.791,1.077,194.0,4.05,20.52,5550,0.343,25.0,37.97,24.56,59400,44.7,2.35,4.18,0.739,1.04,333.0,7.04,356.0,70.0,0.68,3.42,109.0,,,,,,,,,,,,,,,,,,
170,AYIL-8,AYIL0008,T.21:92,Ayia Irini ,35.286,32.968,Tomb 21/92,,"Artzy, M.",University of Haifa,Pottery,White Lustrous Wheel Made,,,Jar,Spindle Bottle,,,,,,,,Direct transcription,955,O,66000,82700,186,3.72,1287,11190,15500,1015,13.6,2.033,0.852,252.0,3.716,19.8,5480,0.303,16.4,33.85,24.5,61900,46.4,2.07,4.46,0.779,0.86,338.2,13.9,309.0,64.0,0.57,3.09,121.0,,,,,,,,,,,,,,,,,,
171,AYIL-9,AYIL0009,T.10/41,Ayia Irini ,35.286,32.968,Tomb 10,,"Artzy, M.",University of Haifa,Pottery,,,,,,,,,,,,Y,Direct transcription,955,P,77500,62000,145,4.19,1027,13070,13500,1542,13.3,1.971,1.188,300.0,4.47,26.9,5390,0.344,28.0,30.87,22.76,57800,52.8,2.39,4.57,0.775,1.13,477.8,9.13,283.0,52.0,0.641,4.02,125.0,,,,,,,,,,,,,,,,,,
172,AYIL-10,AYIL0010,T.21:144,Ayia Irini ,35.286,32.968,Tomb 21,,"Artzy, M.",University of Haifa,Pottery,,,,,,,,,,,,,Direct transcription,955,Q,72600,78300,184,3.96,1071,13180,18300,779,7,2.059,0.953,288.0,3.753,19.36,6370,0.341,18.4,32.07,26.72,63400,41.7,2.39,3.72,0.887,0.89,415.2,7.33,286.0,61.0,0.57,4.27,178.0,,,,,,,,,,,,,,,,,,
173,AYIL-11,AYIL0011,T.21:106,Ayia Irini ,35.286,32.968,Tomb 21,,"Artzy, M.",University of Haifa,Pottery,,,,,,,,,,,,,Direct transcription,955,R,74700,94200,164,4.5,1080,10180,11500,554,13.3,1.953,1.155,269.0,4.364,23.34,6030,0.37,21.7,34.43,24.73,56900,48.0,2.36,3.81,0.737,1.83,336.0,6.99,301.0,66.0,0.713,3.79,82.0,,,,,,,,,,,,,,,,,,
174,AYIL-12,AYIL0012,T.10:30,Ayia Irini ,35.286,32.968,Tomb 10,,"Artzy, M.",University of Haifa,Pottery,,,,,,,,,,,,,Direct transcription,955,S,70200,104900,209,4.37,1407,18450,11700,852,5.6,1.674,1.135,179.0,4.469,23.41,6090,0.361,23.9,37.37,24.54,59600,50.1,2.45,4.3,0.764,0.57,380.4,7.23,328.0,19.0,0.701,3.64,125.0,,,,,,,,,,,,,,,,,,
175,AYIL-13,AYIL0013,T.21:93,Ayia Irini ,35.286,32.968,Tomb 21,,"Artzy, M.",University of Haifa,Pottery,,,,,,,,,,,,,Direct transcription,955,T,65300,65800,130,5.59,938,6080,15100,1048,5.9,1.923,1.304,218.0,6.344,35.57,5260,0.422,35.3,25.05,16.72,44600,77.5,2.94,4.46,1.617,0.54,165.4,10.78,150.0,96.0,0.876,5.44,101.0,,,,,,,,,,,,,,,,,,
176,AYIL-14,AYIL0014,T.20:106,Ayia Irini ,35.286,32.968,Tomb 20,,"Artzy, M.",University of Haifa,Pottery,,,,,,,,,,,,Y,Direct transcription,955,U,62100,107500,79,4.94,688,4060,9400,1550,12.5,1.68,1.196,371.0,5.891,33.66,5870,0.378,36.5,15.13,16.07,43900,69.4,2.59,1.83,1.192,0.54,142.6,11.08,104.0,32.0,0.751,4.64,120.0,,,,,,,,,,,,,,,,,,
177,AYIL-15,AYIL0015,T.20:1,Ayia Irini ,35.286,32.968,Tomb 20,,"Artzy, M.",University of Haifa,Pottery,,,,,,,,,,,,Y,Direct transcription,955,V,60900,133600,124,4.78,727,10710,5500,1123,9.2,1.617,1.184,261.0,5.468,32.26,5560,0.335,33.5,14.93,14.19,38100,63.9,2.56,4.89,1.03,0.41,121.7,9.63,91.0,25.0,0.729,4.05,85.0,,,,,,,,,,,,,,,,,,
178,AYIL-16,AYIL0016,T.20:8,Ayia Irini ,35.286,32.968,Tomb 20,,"Artzy, M.",University of Haifa,Pottery,,,,,,,,,,,,Y,Direct transcription,955,W,78600,36000,143,7.94,621,4230,18600,718,33.3,2.995,1.793,271.0,8.177,40.67,5680,0.551,44.2,19.25,17.1,47300,86.4,3.98,5.6,1.264,1.11,205.0,13.76,150.0,102.0,1.192,7.79,148.0,,,,,,,,,,,,,,,,,,
179,AYIL-17,AYIL0017,T.21:46,Ayia Irini ,35.286,32.968,Tomb 21,,"Artzy, M.",University of Haifa,Pottery,,,,,,,,,,,,,Direct transcription,955,X,77400,65400,185,4.26,964,13070,11100,1087,9.2,1.908,1.044,293.0,4.13,22.74,5550,0.303,23.9,32.0,23.01,57100,50.2,2.22,4.98,0.78,1.35,449.8,8.82,278.0,71.0,0.589,3.8,88.0,,,,,,,,,,,,,,,,,,
180,AYIL-18,AYIL0018,T.21:8,Ayia Irini ,35.286,32.968,Tomb 21,,"Artzy, M.",University of Haifa,Pottery,,,,,,,,,,,,,Direct transcription,955,Y,79600,74400,180,4.31,1037,9010,15600,1165,13.4,1.944,1.003,253.0,4.063,21.86,5830,0.336,23.7,29.5,26.02,59700,47.0,2.36,3.84,0.818,1.44,371.5,8.26,290.0,60.0,0.533,3.28,76.0,,,,,,,,,,,,,,,,,,
181,AYIL-19,AYIL0019,T.21:29,Ayia Irini ,35.286,32.968,Tomb 21,,"Artzy, M.",University of Haifa,Pottery,,,,,,,,,,,,,Direct transcription,955,Z,79200,49200,247,5.01,1165,13450,15800,845,22.5,1.286,1.167,162.0,4.267,19.66,5470,0.419,25.3,36.69,29.02,63200,42.8,2.83,3.65,0.584,1.08,584.6,6.13,221.0,53.0,0.659,3.34,96.0,,,,,,,,,,,,,,,,,,
182,AYIL-20,AYIL0020,I.772,Ayia Irini ,35.286,32.968,Tomb 21,,"Artzy, M.",University of Haifa,Pottery,,,,,,,,,,,,Y,Direct transcription,957,K,,,,,,,,,,,,,,,,,,,,,,,,,,,,,,,,,,,,,,,,,,,,,,,,,,
183,BAM-1,BAM0001,,Bamboula,34.664,32.887,Surface,,"Artzy, M.",University of Haifa,Pottery,,,,,,,,,,,,Y,Direct transcription,917,O,64700,61100,190,5.13,631,10280,18200,383,10.6,1.229,1.249,779.0,5.0,29.13,4220,0.399,27.0,16.8,22.37,54500,57.0,2.727,1.86,2.533,0.49,206.0,5.63,50.0,35.0,0.853,4.33,99.0,,,,,,,,,,,,,,,,,,
184,BAM-2,BAM0002,,Bamboula,34.664,32.887,Surface,,"Artzy, M.",University of Haifa,Pottery,,,,,,,,,,,,Y,Direct transcription,917,P,68200,99300,233,3.66,1032,9370,8200,233,4.3,0.654,0.867,434.0,2.883,12.01,4050,0.304,13.0,34.92,30.39,58400,25.1,2.09,1.2,0.383,0.65,516.6,3.1,136.0,9.0,0.548,1.65,68.0,,,,,,,,,,,,,,,,,,
185,BAM-3,BAM0003,,Bamboula,34.664,32.887,Surface,,"Artzy, M.",University of Haifa,Pottery,,,,,,,,,,,,Y,Direct transcription,917,Q,64800,75500,207,3.17,625,13730,11400,403,13.3,1.183,0.743,652.0,2.307,9.82,3080,0.044,10.1,27.51,29.74,55400,18.6,1.888,2.51,0.378,0.52,499.5,3.06,131.0,5.0,0.414,1.15,89.0,,,,,,,,,,,,,,,,,,
186,BAM-4,BAM0004,,Bamboula,34.664,32.887,Surface,,"Artzy, M.",University of Haifa,Pottery,,,,,,,,,,,,Y,Direct transcription,917,R,99900,20100,168,5.37,1005,5550,32700,197,5.5,2.576,1.333,313.0,4.356,30.8,3570,0.226,41.6,20.31,19.28,56500,95.7,3.313,7.98,1.454,0.67,131.8,15.43,47.0,157.0,0.81,5.26,140.0,,,,,,,,,,,,,,,,,,
187,BAM-5,BAM0005,,Bamboula,34.664,32.887,Surface,,"Artzy, M.",University of Haifa,Pottery,,,,,,,,,,,,Y,Direct transcription,917,S,4100,129700,220,3.54,1268,7010,7000,386,4.3,0.703,0.852,424.0,3.113,14.6,3720,0.293,14.2,33.35,26.91,51100,26.0,2.009,1.03,0.406,0.43,446.1,3.04,155.0,15.0,0.515,1.6,87.0,,,,,,,,,,,,,,,,,,
188,BICH-1,BICH0001,"Acc. 705, Stockholm",Unknown,,,,"Mediterranean Museum, Stockholm","Artzy, M.",Lawrence Berkeley National Laboratory,Pottery,Bichrome,,,,,,,,,,,Y,Direct transcription,561,S,66100,114700,,,860,12100,,,,1.78,1.075,,3.713,19.22,2770,0.316,,30.13,23.74,58300,,2.23,4.9,0.736,,341.0,6.72,296.0,104.0,,3.31,,,,,,,,,,,,,,,,,,,
189,BICH-2,BICH0002,"Acc 703, Stockholm",Unknown,,,,"Mediterranean Museum, Stockholm","Artzy, M.",Lawrence Berkeley National Laboratory,Pottery,Bichrome,,,,,,,,,,,Y,Direct transcription,561,T,63100,63600,,,451,11250,,,,2.08,1.045,,3.758,21.22,3770,0.258,,17.76,19.25,49600,,2.05,2.7,0.694,,331.0,6.15,138.0,50.0,,2.83,,,,,,,,,,,,,,,,,,,
190,BICH-3,BICH0003,"No Acc No., Stockholm",Unknown,,,,"Mediterranean Museum, Stockholm","Artzy, M.",Lawrence Berkeley National Laboratory,Pottery,Bichrome,,,,,,,,,,,Y,Direct transcription,561,U,62900,121900,,,891,9780,,,,1.77,0.945,,3.647,19.63,3160,0.306,,30.7,20.3,61500,,2.05,4.3,0.601,,288.0,6.07,249.0,84.0,,2.56,,,,,,,,,,,,,,,,,,,
191,BICH-4,BICH0004,682,Nitovikla,35.487,34.291,,"Mediterranean Museum, Stockholm","Artzy, M.",University of Haifa,Pottery,Bichrome,,,Bowl,Krater,,,,,,,,,954,Z,,,,,,,,,,,,,,,,,,,,,,,,,,,,,,,,,,,,,,,,,,,,,,,,,,
192,CYPR-1,CYPR0001,,,,,,Cyprus Museum,"Artzy, M.",University of Haifa,Pottery,Tel el-Yehudiyeh Ware,,,Jar,Juglet,,,,,,,Y,Direct transcription,907,V,66000,30200,207,5.52,634,14770,11700,920,14.2,1.653,1.643,821.0,5.725,25.91,9360,0.393,27.4,26.19,20.02,62600,53.7,2.795,0.65,1.324,0.03,160.9,5.09,58.0,32.7,0.857,7.02,85.0,,,,,,,,,,,,,,,,,,
193,CYPR-2,CYPR0002,,,,,,Cyprus Museum,"Artzy, M.",University of Haifa,Pottery,Tel el-Yehudiyeh-like,,,,,,,,,,,Y,Direct transcription,907,W,68400,35800,182,5.47,743,12580,17200,975,18.9,1.423,1.633,690.0,5.73,28.52,8310,0.439,26.1,20.54,19.19,57900,53.4,2.73,1.22,1.309,0.36,141.8,5.44,69.3,38.9,0.771,7.0,127.0,,,,,,,,,,,,,,,,,,
194,CYPR-3,CYPR0003,,,,,,Cyprus Museum,"Artzy, M.",University of Haifa,Pottery,Tel el-Yehudiyeh-like,,,,,,,,,,,Y,Direct transcription,907,X,60400,33100,175,5.16,435,9200,11200,660,11.5,1.529,1.623,1526.0,5.727,26.71,9080,0.362,25.4,15.63,18.25,55100,56.0,2.649,0.96,1.354,0.43,172.2,5.84,53.2,28.9,0.751,7.33,101.0,,,,,,,,,,,,,,,,,,
195,CYPR-4,CYPR0004,,Milia,35.239,33.781,,Cyprus Museum,"Artzy, M.",University of Haifa,Pottery,Tel el-Yehudiyeh Ware,,,Jar,Juglet,,,,,,,Y,Direct transcription,907,Y,69900,47400,227,5.56,853,11070,8700,594,10.1,1.529,1.712,1262.0,6.074,27.03,9650,0.455,30.1,24.71,20.85,63900,54.8,2.756,1.53,1.404,0.2,172.1,5.49,63.3,48.0,0.928,7.02,240.0,,,,,,,,,,,,,,,,,,
196,CYPR-5,CYPR0005,,Milia,35.239,33.781,,Cyprus Museum,"Artzy, M.",University of Haifa,Pottery,Tel el-Yehudiyeh Ware,,,Jar,Juglet,,,,,,,Y,Direct transcription,907,Z,69700,40300,192,5.36,536,11420,9300,718,8.7,1.669,1.614,2022.0,6.157,27.37,9090,0.407,26.1,21.14,20.43,61800,58.1,2.666,1.12,1.402,0.43,144.1,5.91,75.6,43.2,0.883,7.01,170.0,,,,,,,,,,,,,,,,,,
197,CYPR-6,CYPR0006,AI440,,,,,Cyprus Museum,"Artzy, M.",University of Haifa,Pottery,Tel el-Yehudiyeh Style,,,,,,,,,,,Y,Direct transcription,908,E,59000,29300,167,4.36,347,10130,9100,488,11.8,1.429,1.393,988.0,4.969,23.2,9020,0.336,24.6,15.02,17.76,49400,49.1,2.25,1.23,1.466,0.44,157.3,5.37,37.0,27.0,0.844,8.37,,,,,,,,,,,,,,,,,,,
198,CYPR-7,CYPR0007,MIL92,,,,,Cyprus Museum,"Artzy, M.",University of Haifa,Pottery,Tel el-Yehudiyeh Style,,,,,,,,,,,Y,Direct transcription,908,F,71500,86200,165,4.27,936,15360,12900,296,13,1.612,1.092,1657.0,4.049,21.89,4520,0.297,17.1,24.04,22.65,54400,38.1,1.99,4.78,0.835,1.3,326.9,6.44,178.0,42.0,0.738,3.57,,,,,,,,,,,,,,,,,,,
199,CYPR-8,CYPR0008,AI447,,,,,Cyprus Museum,"Artzy, M.",University of Haifa,Pottery,Tel el-Yehudiyeh Style,,,,,,,,,,,Y,Direct transcription,908,G,67700,29200,242,5.04,762,12160,14900,126,78,1.581,1.577,342.0,5.49,24.62,9330,0.385,18.4,31.46,21.96,63300,54.0,2.62,1.32,1.351,1.0,179.8,6.37,120.0,45.0,0.91,7.86,,,,,,,,,,,,,,,,,,,
200,CYPR-9,CYPR0009,AI448,,,,,Cyprus Museum,"Artzy, M.",University of Haifa,Pottery,Tel el-Yehudiyeh Style,,,,,,,,,,,Y,Direct transcription,908,H,68000,28000,231,5.51,971,10170,9800,224,10.6,3.785,1.6,806.0,5.494,27.99,9660,0.45,23.0,31.86,20.39,59300,54.2,2.91,1.37,1.233,0.56,190.2,5.3,35.0,45.0,0.92,8.74,,,,,,,,,,,,,,,,,,,
