Repository: AndreWeenk/DataAnalysis

File: CyprusPottery.csv (part 3 of 20)
7,AEVI-7,AEVI0007,,Ayios Epiktitos-Vrysi,35.321,33.39,,"Cyprus Museum, Nicosia","Artzy, M.",Lawrence Berkeley National Laboratory,Pottery,Red burnished,,,,,,,Neolithic,,,,Y,,738,W,,,,,,,,,,,,,,,,,,,,,,,,,,,,,,,,,,,,,,,,,,,,,,,,,,
8,AEVI-8,AEVI0008,,Ayios Epiktitos-Vrysi,35.321,33.39,,"Cyprus Museum, Nicosia","Artzy, M.",Lawrence Berkeley National Laboratory,Pottery,Red burnished,,,,,,,Neolithic,,,,Y,,738,X,,,,,,,,,,,,,,,,,,,,,,,,,,,,,,,,,,,,,,,,,,,,,,,,,,
9,AEVI-9,AEVI0009,,Ayios Epiktitos-Vrysi,35.321,33.39,,"Cyprus Museum, Nicosia","Artzy, M.",Lawrence Berkeley National Laboratory,Pottery,Red burnished,,,,,,,Neolithic,,,,Y,,738,Y,,,,,,,,,,,,,,,,,,,,,,,,,,,,,,,,,,,,,,,,,,,,,,,,,,
10,AEVI-10,AEVI0010,,Ayios Epiktitos-Vrysi,35.321,33.39,,"Cyprus Museum, Nicosia","Artzy, M.",Lawrence Berkeley National Laboratory,Pottery,Coarse ware,,,,,,,Neolithic,,,,Y,,738,Z,,,,,,,,,,,,,,,,,,,,,,,,,,,,,,,,,,,,,,,,,,,,,,,,,,
201,CYPR-10,CYPR0010,AI433,,,,,Cyprus Museum,"Artzy, M.",University of Haifa,Pottery,Tel el-Yehudiyeh Style,,,,,,,,,,,Y,Direct transcription,908,J,76000,25000,210,5.18,935,14440,12100,278,6.7,1.459,1.744,388.0,6.187,27.85,9840,0.455,25.7,32.15,21.64,68400,60.8,2.7,1.35,1.391,0.93,193.4,6.5,98.0,51.0,0.943,10.11,,,,,,,,,,,,,,,,,,,
202,CYPR-11,CYPR0011,,,,,,Cyprus Museum,"Artzy, M.",University of Haifa,Pottery,Tel el-Yehudiyeh Style,,,,,,,,,,,Y,Direct transcription,908,K,75700,17400,234,5.59,794,13520,9800,252,55.5,1.589,1.61,259.0,5.676,25.16,10360,0.344,26.4,32.45,22.41,63600,56.3,,1.78,1.325,,165.9,6.39,62.0,390.0,0.92,6.83,,,,,,,,,,,,,,,,,,,
203,CYPR-12,CYPR0012,AI446,,,,,Cyprus Museum,"Artzy, M.",University of Haifa,Pottery,Tel el-Yehudiyeh Style,,,,,,,,,,,Y,Direct transcription,908,M,73100,49700,259,6.02,1028,15040,11600,456,2.1,1.302,1.799,362.0,6.449,29.93,9990,0.432,31.3,33.28,21.49,64400,59.3,3.15,1.08,1.293,0.16,180.7,5.48,92.0,44.0,1.014,7.89,,,,,,,,,,,,,,,,,,,
204,CYPR-13,CYPR0013,AI449,,,,,Cyprus Museum,"Artzy, M.",University of Haifa,Pottery,Tel el-Yehudiyeh Style,,,,,,,,,,,Y,Direct transcription,908,N,63500,28700,206,3.97,737,11300,20400,331,123.9,1.745,1.237,361.0,4.438,21.52,7430,0.365,18.8,23.16,18.42,51500,44.2,1.97,1.54,1.192,2.56,139.5,4.82,113.0,29.0,0.736,7.56,,,,,,,,,,,,,,,,,,,
205,CYPR-14,CYPR0014,A599,,,,,Cyprus Museum,"Artzy, M.",University of Haifa,Pottery,Tel el-Yehudiyeh Style,,,,,,,,,,,Y,Direct transcription,908,O,89300,14400,222,4.86,550,85960,26000,476,10.2,2.495,1.137,556.0,5.522,31.86,5200,0.455,22.9,16.93,17.99,42100,84.3,3.01,7.67,1.428,1.31,120.6,13.69,76.0,139.0,0.759,6.27,,,,,,,,,,,,,,,,,,,
206,CYPR-15,CYPR0015,A61B,,,,,Cyprus Museum,"Artzy, M.",University of Haifa,Pottery,Tel el-Yehudiyeh Style,,,,,,,,,,,Y,Direct transcription,908,P,60500,116200,284,4.47,889,8520,21800,803,106.6,5.227,1.234,1373.0,4.371,24.55,3680,0.38,20.1,23.6,19.46,43200,48.4,2.47,5.75,0.767,1.59,589.5,7.48,243.0,75.0,0.651,3.87,,,,,,,,,,,,,,,,,,,
207,CYPR-16,CYPR0016,A1442,,,,,Cyprus Museum,"Artzy, M.",University of Haifa,Pottery,Tel el-Yehudiyeh Style,,,,,,,,,,,Y,Direct transcription,908,Q,76500,19700,274,5.16,1023,11210,15700,416,21.6,1.637,1.447,504.0,5.628,24.72,9610,0.404,24.4,31.65,21.91,65800,58.0,2.61,1.87,1.32,0.44,160.1,5.59,100.0,31.0,0.804,7.38,,,,,,,,,,,,,,,,,,,
208,CYPR-17,CYPR0017,A1443,,,,,Cyprus Museum,"Artzy, M.",University of Haifa,Pottery,Tel el-Yehudiyeh Style,,,,,,,,,,,Y,Direct transcription,908,R,70100,37000,285,5.1,659,14510,12400,561,28.2,6.927,1.451,354.0,4.974,24.17,9770,0.31,27.0,27.31,20.36,63300,50.2,2.22,1.1,1.331,0.21,206.6,5.18,94.0,24.0,0.725,9.53,,,,,,,,,,,,,,,,,,,
209,CYPR-18A,CYPR0018A,,,,,,Cyprus Museum,"Artzy, M.",University of Haifa,Pottery,Tel el-Yehudiyeh Style,,,,,,,,,,,Y,Direct transcription,908,S,60500,31300,263,5.53,869,13290,10600,697,74.9,15.2,1.775,333.0,6.0,28.65,9010,0.353,24.6,30.59,19.21,61000,65.0,2.74,1.64,1.267,0.4,177.7,6.02,138.0,29.0,0.865,7.98,,,,,,,,,,,,,,,,,,,
210,CYPR-18B,CYPR0018B,,,,,,Cyprus Museum,"Artzy, M.",University of Haifa,Pottery,Tel el-Yehudiyeh Style,,,,,,,,,,,Y,Direct transcription,908,T,64500,30400,204,5.23,927,13940,11600,727,20.2,7.411,1.627,385.0,5.473,25.87,9010,0.348,28.9,29.76,19.08,58600,58.0,2.52,1.43,1.246,0.49,170.6,4.82,122.0,38.0,0.833,8.32,,,,,,,,,,,,,,,,,,,
211,CYPR-19,CYPR0019,,,,,,Cyprus Museum,"Artzy, M.",University of Haifa,Pottery,Tel el-Yehudiyeh Style,,,,,,,,,,,Y,Direct transcription,908,U,72600,18700,292,5.6,1228,14040,10300,546,58.3,6.952,1.692,327.0,5.9,28.21,10170,0.358,26.6,35.9,21.78,69300,61.2,2.85,1.31,1.406,0.48,181.6,6.47,87.0,44.0,0.804,7.48,,,,,,,,,,,,,,,,,,,
212,CYPR-20,CYPR0020,,,,,,Cyprus Museum,"Artzy, M.",University of Haifa,Pottery,Tel el-Yehudiyeh Style,,,,,,,,,,,Y,Direct transcription,908,V,63400,53200,182,4.82,651,13950,13400,1352,26.6,5.925,1.257,611.0,4.881,22.77,7750,0.341,22.4,22.14,18.02,54900,49.3,2.2,1.25,1.217,0.27,178.3,4.78,31.0,52.0,0.734,5.61,,,,,,,,,,,,,,,,,,,
213,CYPR-21,CYPR0021,,,,,,Cyprus Museum,"Artzy, M.",University of Haifa,Pottery,Tel el-Yehudiyeh Style,,,,,,,,,,,Y,Direct transcription,908,W,68000,37500,293,5.55,3007,17300,14800,431,35.9,5.417,1.575,390.0,5.532,24.24,9340,0.3,15.2,53.78,18.3,62300,58.4,2.57,1.67,1.305,0.47,160.6,6.32,93.0,57.0,0.869,7.52,,,,,,,,,,,,,,,,,,,
214,CYPR-22,CYPR0022,,,,,,Cyprus Museum,"Artzy, M.",University of Haifa,Pottery,Tel el-Yehudiyeh Style,,,,,,,,,,,Y,Direct transcription,908,X,69900,114900,193,4.07,956,13920,17200,555,7.6,3.96,1.03,313.0,4.162,23.18,4580,0.344,20.9,30.24,22.25,52400,43.8,1.99,5.71,0.712,0.67,321.9,7.24,283.0,55.0,0.673,3.41,,,,,,,,,,,,,,,,,,,
215,CYPR-23,CYPR0023,A579,,,,,Cyprus Museum,"Artzy, M.",University of Haifa,Pottery,Tel el-Yehudiyeh Style,,,,,,,,,,,Y,Direct transcription,908,Y,54500,63900,129,4.82,250,5560,8000,652,15.7,2.702,1.223,204.0,5.455,28.17,5920,0.335,30.6,12.35,13.25,42100,65.7,2.34,2.95,1.195,0.5,144.9,7.87,78.0,30.0,0.706,6.22,,,,,,,,,,,,,,,,,,,
216,CYPR-24,CYPR0024,,,,,,Cyprus Museum,"Artzy, M.",University of Haifa,Pottery,Tel el-Yehudiyeh Style,,,,,,,,,,,Y,Direct transcription,908,Z,48900,133100,177,3.5,932,10550,12900,637,11.4,1.488,0.891,208.0,3.04,18.16,3320,0.243,19.0,21.22,15.45,39000,31.3,1.44,2.91,0.62,0.71,246.9,4.25,138.0,59.0,0.544,2.8,,,,,,,,,,,,,,,,,,,
217,CYPR-25,CYPR0025,,,,,,Cyprus Museum,"Artzy, M.",University of Haifa,Pottery,"Red Polished, B. Slip",,,,,,,,,,,Y,Direct transcription,910,N,89000,10200,140,5.51,788,6330,21000,227,9.1,2.257,1.311,249.0,6.095,40.91,5450,0.409,35.6,22.91,17.72,51300,85.0,2.839,6.48,1.361,0.56,181.8,12.57,95.0,112.0,0.816,5.17,148.0,,,,,,,,,,,,,,,,,,
218,CYPR-26,CYPR0026,,,,,,Cyprus Museum,"Artzy, M.",University of Haifa,Pottery,B. Slip,,,,,,,,,,,Y,Direct transcription,910,O,91600,29700,178,5.49,275,6960,30300,238,8.6,3.023,1.326,510.0,6.59,41.69,4860,0.476,35.0,12.67,18.69,43300,87.1,2.789,9.78,1.23,0.52,120.7,14.83,35.0,171.0,0.841,4.72,136.0,,,,,,,,,,,,,,,,,,
219,CYPR-27,CYPR0027,,,,,,Cyprus Museum,"Artzy, M.",University of Haifa,Pottery,Red Polished,,,Jar,Jug,,,Early Bronze Age,,,,Y,Direct transcription,910,P,55600,49600,197,4.34,1200,15190,10700,1351,61.2,3.413,1.189,1742.0,4.747,28.41,3810,0.346,18.4,22.92,15.12,46600,47.9,2.294,2.41,0.881,0.95,402.5,6.99,221.0,42.0,0.647,3.61,204.0,,,,,,,,,,,,,,,,,,
220,CYPR-28,CYPR0028,,,,,,Cyprus Museum,"Artzy, M.",University of Haifa,Pottery,Red Polished,,,Bowl,,,,Early Bronze Age,,,,Y,Direct transcription,910,Q,49500,20900,134,2.22,257,12490,13800,260,34.9,1.333,0.543,622.0,2.387,14.72,2960,0.178,12.5,13.02,14.21,43000,30.2,1.264,3.69,0.937,0.88,472.8,6.3,158.0,71.0,0.446,3.36,148.0,,,,,,,,,,,,,,,,,,
221,ENK-1,ENK0001,E7-32,Enkomi,35.158,33.891,Tomb 7,,"Gjerstad, E.","The Museum of Mediterranean and Near Eastern Antiquities, Stockholm",Pottery,White Painted (Wheel Made),"Buff, coarse",,,,,52,1400-1200 BC,Coarse,,,,Direct transcription,236,E,,59500,,3.67,698,18880,19100,1160,18.6,3.14,0.951,1188.0,3.384,16.18,4530,0.272,3.3,22.06,23.18,45700,26.8,1.74,3.1,0.521,0.4,420.8,5.13,201.0,64.0,0.525,3.57,157.0,,,,,,,,,,,,,,,,,,
222,ENK-2,ENK0002,E7-31,Enkomi,35.158,33.891,Tomb 7,,"Gjerstad, E.","The Museum of Mediterranean and Near Eastern Antiquities, Stockholm",Pottery,White Painted (Wheel Made),"Buff, coarse",,,,,52,1400-1200 BC,Coarse,,,Y,Direct transcription,236,F,,52300,,3.4,730,16560,16900,761,20.5,3.73,0.828,625.0,2.845,13.65,4710,0.256,13.9,23.53,23.95,49100,27.0,1.54,3.4,0.538,0.6,362.5,5.46,175.0,65.0,0.563,3.35,108.0,,,,,,,,,,,,,,,,,,
223,ENK-3,ENK0003,E7-35,Enkomi,35.158,33.891,Tomb 7,,"Gjerstad, E.","The Museum of Mediterranean and Near Eastern Antiquities, Stockholm",Pottery,White Painted (Wheel Made),"Reddish buff, coarse",,,,,52,1400-1200 BC,Coarse,,,Y,Direct transcription,236,G,,69700,,4.29,941,15940,19000,536,24.1,3.61,0.887,445.0,3.286,15.57,4210,0.281,2.8,24.69,20.97,48500,29.4,1.89,2.6,0.447,0.7,360.6,4.5,167.0,51.0,0.506,3.0,107.0,,,,,,,,,,,,,,,,,,
224,ENK-4,ENK0004,E7-36,Enkomi,35.158,33.891,Tomb 7,,"Gjerstad, E.","The Museum of Mediterranean and Near Eastern Antiquities, Stockholm",Pottery,White Painted (Wheel Made),"Reddish buff, coarse",,,,,52,1400-1200 BC,Coarse,,,Y,Direct transcription,236,H,,93300,,5.03,1058,16300,16400,349,24.3,3.78,0.951,347.0,3.438,15.7,4030,0.317,5.9,26.99,22.13,52000,31.0,1.95,2.3,0.474,0.7,354.3,4.67,178.0,63.0,0.575,2.45,115.0,,,,,,,,,,,,,,,,,,
225,ENK-5,ENK0005,E7-37,Enkomi,35.158,33.891,Tomb 7,,"Gjerstad, E.","The Museum of Mediterranean and Near Eastern Antiquities, Stockholm",Pottery,White Painted (Wheel Made),"Drab, coarse",,,,,52,1400-1200 BC,Coarse,,,Y,Direct transcription,236,J,,79900,,4.65,876,18160,20000,1268,84.7,13.39,1.105,1009.0,3.701,17.22,4080,0.274,15.5,30.88,22.93,48200,31.4,1.88,2.5,0.499,0.6,433.3,4.92,192.0,46.0,0.558,2.76,151.0,,,,,,,,,,,,,,,,,,
226,ENK-6,ENK0006,E11-21,Enkomi,35.158,33.891,Tomb 11,,"Gjerstad, E.","The Museum of Mediterranean and Near Eastern Antiquities, Stockholm",Pottery,"Plain white, hand made","Fine, cream paste",,Jar,Pitcher,Spout and handle,20,1400-1200 BC,,,[Reanalzyzed as 559E.],Y,Direct transcription,236,K,,79600,,4.39,653,20330,19500,982,29.3,3.64,1.014,352.0,3.823,21.66,4880,0.295,28.9,14.4,19.26,45200,42.6,1.75,4.6,0.757,0.7,401.1,8.4,220.0,40.0,0.886,4.89,98.0,,,,,,,,,,,,,,,,,,
227,ENK-7,ENK0007,E11-22,Enkomi,35.158,33.891,Tomb 11,,"Gjerstad, E.","The Museum of Mediterranean and Near Eastern Antiquities, Stockholm",Pottery,"Plain White, Wheel Made","Medium, brown paste",,Bowl,Small bowl or cup,,20,1400-1200 BC,,,,Y,Direct transcription,236,M,,67800,,5.21,900,11220,24300,480,15.5,1.68,1.252,257.0,5.243,29.57,4670,0.396,4.2,28.34,22.95,59900,55.9,2.71,4.6,0.891,1.1,1050.8,8.07,191.0,97.0,0.832,4.42,107.0,,,,,,,,,,,,,,,,,,
228,ENK-8,ENK0008,E11-23,Enkomi,35.158,33.891,Tomb 11,,"Gjerstad, E.","The Museum of Mediterranean and Near Eastern Antiquities, Stockholm",Pottery,"Plain White, Wheel Made",Buff,,Bowl,Shallow bowl,,20,1400-1200 BC,Coarse,,,Y,Direct transcription,236,N,,84200,,4.67,967,15810,13800,889,64.9,7.0,0.875,420.0,3.465,16.55,4170,0.304,11.3,24.97,23.32,49600,33.89,2.017,3.3,0.531,0.49,362.4,5.24,168.0,68.0,0.607,3.15,85.0,,,,,,,,,,,,,,,,,,
229,ENK-9,ENK0009,E11-24,Enkomi,35.158,33.891,Tomb 11,,"Gjerstad, E.","The Museum of Mediterranean and Near Eastern Antiquities, Stockholm",Pottery,"Plain White, Wheel Made",Buff,,Bowl,Deeper bowl,Rim,20,1400-1200 BC,Coarse,,,Y,Direct transcription,236,O,,94300,,4.16,1077,14650,19700,599,25.1,3.17,0.879,316.0,3.301,16.29,4120,0.291,11.4,29.16,21.75,49300,30.75,1.925,3.1,0.464,0.76,311.9,4.74,164.0,62.0,0.556,2.56,123.0,,,,,,,,,,,,,,,,,,
230,ENK-10,ENK0010,E11-25,Enkomi,35.158,33.891,Tomb 11,,"Gjerstad, E.","The Museum of Mediterranean and Near Eastern Antiquities, Stockholm",Pottery,"Plain White, Wheel Made",Red brown,,Bowl,Small shallow bowl,,20,1400-1200 BC,Coarse,,,,Direct transcription,236,P,,16400,,3.99,406,18770,16600,1421,45.3,8.76,0.965,684.0,3.604,17.2,4110,0.302,12.4,15.34,21.42,48200,33.3,2.01,2.1,0.539,0.6,264.3,4.68,107.0,33.0,0.589,3.02,185.0,,,,,,,,,,,,,,,,,,
231,ENK-11,ENK0011,E11-26,Enkomi,35.158,33.891,Tomb 11,,"Gjerstad, E.","The Museum of Mediterranean and Near Eastern Antiquities, Stockholm",Pottery,"Plain White, Wheel Made",Buff,,Bowl,Large open bowl,Base,,1400-1200 BC,Coarse,,,,Direct transcription,236,Q,,83300,,4.18,1041,14950,25900,967,35,3.84,1.454,348.0,3.218,15.64,3800,0.284,7.2,37.87,23.52,55900,30.7,1.9,3.4,0.502,0.9,309.2,4.91,175.0,63.0,0.63,2.65,138.0,,,,,,,,,,,,,,,,,,
232,ENK-12,ENK0012,E11-27,Enkomi,35.158,33.891,Tomb 11,,"Gjerstad, E.","The Museum of Mediterranean and Near Eastern Antiquities, Stockholm",Pottery,"Plain White, Wheel Made",,,Jar,Large jar,Body,,,,,,Y,Direct transcription,236,R,,30100,,6.13,812,7490,17600,505,5.8,2.19,0.897,325.0,6.104,32.91,7760,0.444,10.8,21.23,16.3,48800,69.8,3.38,2.2,1.536,0.3,129.2,8.66,74.0,68.0,0.957,11.59,76.0,,,,,,,,,,,,,,,,,,
233,ENK-13,ENK0013,E11-28,Enkomi,35.158,33.891,Tomb 11,,"Gjerstad, E.","The Museum of Mediterranean and Near Eastern Antiquities, Stockholm",Pottery,"Plain White, Wheel Made",Drab,,Jar,Large jar,Rim,20,1400-1200 BC,Coarse,,,Y,Direct transcription,236,S,,76800,,4.2,1247,15390,19800,436,12.3,2.31,0.866,251.0,3.43,16.35,4200,0.316,6.9,28.88,24.12,56900,32.34,1.943,3.4,0.487,0.87,266.0,4.95,192.0,67.0,0.631,2.25,81.0,,,,,,,,,,,,,,,,,,
234,ENK-14,ENK0014,E11-29,Enkomi,35.158,33.891,Tomb 11,,"Gjerstad, E.","The Museum of Mediterranean and Near Eastern Antiquities, Stockholm",Pottery,"Plain White, Wheel Made",Drab,,,,Body,,1400-1200 BC,Coarse,,,Y,Direct transcription,236,T,,71000,,4.67,1142,14380,23500,747,11.6,1.91,1.011,307.0,3.307,16.09,4230,0.316,7.1,34.01,25.59,58600,31.6,2.04,3.6,0.542,0.9,291.9,5.45,202.0,70.0,0.657,2.7,143.0,,,,,,,,,,,,,,,,,,
235,ENK-15,ENK0015,E11-30,Enkomi,35.158,33.891,Tomb 11,,"Gjerstad, E.","The Museum of Mediterranean and Near Eastern Antiquities, Stockholm",Pottery,"Plain White, Wheel Made",Reddish buff,,Bowl,Shallow bowl with lug handles,,,1400-1200 BC,Coarse,,,Y,Direct transcription,236,U,,17600,,4.14,536,21450,16500,1361,64.5,5.87,0.981,494.0,3.524,16.55,4360,0.321,6.3,12.34,23.63,43300,33.3,2.27,2.1,0.509,0.9,413.9,4.8,47.0,46.0,0.65,2.45,153.0,,,,,,,,,,,,,,,,,,
236,ENK-16,ENK0016,E11-31,Enkomi,35.158,33.891,Tomb 11,,"Gjerstad, E.","The Museum of Mediterranean and Near Eastern Antiquities, Stockholm",Pottery,"Plain white, hand made","Fine, cream paste",,Jar,Pitcher,Spout and handle,20,1400-1200 BC,,,,Y,Direct transcription,236,V,,7600,,3.86,596,16680,28600,570,112.5,23.35,1.027,322.0,4.997,19.41,4870,0.334,10.6,39.21,20.05,48600,48.7,1.9,5.5,0.832,1.0,407.8,8.92,265.0,79.0,0.619,3.94,241.0,,,,,,,,,,,,,,,,,,
237,ENK-17,ENK0017,E11-32,Enkomi,35.158,33.891,Tomb 11,,"Gjerstad, E.","The Museum of Mediterranean and Near Eastern Antiquities, Stockholm",Pottery,"Plain White, Wheel Made",Buff,,Jar,Large jar,Rim,,1400-1200 BC,Coarse,,,Y,Direct transcription,236,W,,44700,,4.6,721,16640,19200,1157,25.4,4.51,0.989,437.0,3.887,19.25,4430,0.342,8.0,21.55,25.32,55300,37.0,2.28,3.7,0.6,0.8,317.8,5.82,159.0,72.0,0.73,3.24,128.0,,,,,,,,,,,,,,,,,,
238,ENK-18,ENK0018,E11-33,Enkomi,35.158,33.891,Tomb 11,,"Gjerstad, E.","The Museum of Mediterranean and Near Eastern Antiquities, Stockholm",Pottery,"Plain White, Wheel Made",,,,,Body,,1400-1200 BC,,,,Y,Direct transcription,236,X,,77200,,4.52,1069,14040,15400,560,12.4,1.93,0.943,270.0,3.542,16.92,4110,0.329,6.1,34.92,25.59,59400,33.35,2.289,3.8,0.538,0.95,310.4,5.6,202.0,75.0,0.646,3.11,158.0,,,,,,,,,,,,,,,,,,
239,ENK-19,ENK0019,E11-40,Enkomi,35.158,33.891,Tomb 11,,"Gjerstad, E.","The Museum of Mediterranean and Near Eastern Antiquities, Stockholm",Pottery,Plain white,Buff,,Jar,Large jar,Neck,,1400-1200 BC,Coarse,,,Y,Direct transcription,236,Y,,68200,,4.5,962,14450,17000,867,11,1.72,0.835,285.0,3.221,15.32,4330,0.311,2.1,28.9,26.12,60200,29.9,1.98,3.7,0.571,1.0,308.6,5.59,224.0,69.0,0.543,2.78,120.0,,,,,,,,,,,,,,,,,,
240,ENK-20,ENK0020,E11-44,Enkomi,35.158,33.891,Tomb 11,,"Gjerstad, E.","The Museum of Mediterranean and Near Eastern Antiquities, Stockholm",Pottery,Levanto-Helladic Ware?,Drab,,Bowl,Open Bowl,Base,,,,,,Y,Direct transcription,236,Z,,83800,,4.59,1080,14830,20700,840,16.5,3.31,1.079,238.0,3.853,18.81,4370,0.288,4.6,28.43,20.93,50600,38.5,2.18,4.1,0.637,0.7,605.8,6.04,271.0,68.0,0.666,3.37,117.0,,,,,,,,,,,,,,,,,,
241,ENK-21,ENK0021,E7.1,Enkomi,35.158,33.891,Tomb 7,,"Gjerstad, E.","The Museum of Mediterranean and Near Eastern Antiquities, Stockholm",Pottery,Red Lustrous,Fine red paste,Burnished slip,Bowl,Shallow bowl or plate,Rim,22,1400-1200 BC,,,,Y,Direct transcription,237,E,,6200,,5.54,317,5870,26600,741,50.8,7.88,1.257,597.0,6.048,37.48,5360,0.422,14.8,18.72,19.96,55900,76.7,2.82,7.7,1.207,1.0,132.0,14.16,80.0,168.0,0.802,4.72,114.0,,,,,,,,,,,,,,,,,,
242,ENK-22,ENK0022,E7.2,Enkomi,35.158,33.891,Tomb 7,,"Gjerstad, E.","The Museum of Mediterranean and Near Eastern Antiquities, Stockholm",Pottery,Red Lustrous,Fine pink paste,Burnished slip,Bowl,Large plate or lenticular vessel,Body,22,1400-1200 BC,,,,Y,Direct transcription,237,F,,8100,,5.14,325,7710,28100,681,66.3,9.2,1.06,503.0,5.179,30.06,5370,0.408,7.4,17.59,18.01,51900,64.5,2.61,7.4,1.232,1.2,128.0,13.93,64.0,151.0,0.726,4.95,94.0,,,,,,,,,,,,,,,,,,
243,ENK-23,ENK0023,E7.3,Enkomi,35.158,33.891,Tomb 7,,"Gjerstad, E.","The Museum of Mediterranean and Near Eastern Antiquities, Stockholm",Pottery,Red Lustrous,Drab,Burnished slip,Bowl,Large bowl,Rim,22,1400-1200 BC,Coarse grit,Probably same vessel as E7.7 (sampled) and E7.12 (not sampled). [Eu values taken from short count (between Dy and Mn). Ba values taken from long count (immediately preceding Ni).],,Y,Direct transcription,237,G,,48400,,5.25,768,8470,17500,662,27.3,4.24,1.178,162.0,4.996,27.0,4710,0.356,11.1,21.29,18.63,51100,55.0,2.47,4.3,1.09,1.2,461.4,8.9,276.0,70.0,0.726,4.46,92.0,,,,,,,,,,,,,,,,,,
244,ENK-24,ENK0024,E7.4,Enkomi,35.158,33.891,Tomb 7,,"Gjerstad, E.","The Museum of Mediterranean and Near Eastern Antiquities, Stockholm",Pottery,Red Lustrous,Deep red,Burnished slip,Jar,,Rim,22,1400-1200 BC,Coarse,,,Y,Direct transcription,237,H,,73200,,4.78,936,13900,18000,833,13.7,1.37,1.065,308.0,4.167,21.86,4530,0.315,4.2,26.07,20.63,51400,41.8,2.19,3.6,0.664,1.2,362.2,6.31,181.0,68.0,0.718,3.51,105.0,,,,,,,,,,,,,,,,,,
245,ENK-25,ENK0025,E7.5,Enkomi,35.158,33.891,Tomb 7,,"Gjerstad, E.","The Museum of Mediterranean and Near Eastern Antiquities, Stockholm",Pottery,Red Lustrous,Red paste,Burnished slip,Jar,Long narrow pitcher,Neck and shoulder,22,1400-1200 BC,Lightly tempered,,,Y,Direct transcription,237,J,,23400,,5.14,390,6550,20900,1080,48.2,7.63,1.163,539.0,5.247,34.91,6220,0.412,11.7,18.45,19.09,53800,72.3,2.67,8.6,1.148,0.9,137.4,13.77,80.0,159.0,0.839,5.03,127.0,,,,,,,,,,,,,,,,,,
246,ENK-26,ENK0026,E7.6,Enkomi,35.158,33.891,Tomb 7,,"Gjerstad, E.","The Museum of Mediterranean and Near Eastern Antiquities, Stockholm",Pottery,Red Lustrous,Red,Burnished slip,Jar,Tall narrow pitcher,Neck and handle,22,1400-1200 BC,Coarse,,,Y,Direct transcription,237,K,,38800,,8.06,298,10320,12200,1740,35.3,4.27,1.951,896.0,7.931,45.66,5360,0.581,16.3,17.48,18.0,50100,73.5,4.27,3.0,1.358,1.2,285.9,9.19,113.0,43.0,1.292,5.97,210.0,,,,,,,,,,,,,,,,,,
247,ENK-27,ENK0027,E7.7,Enkomi,35.158,33.891,Tomb 7,,"Gjerstad, E.","The Museum of Mediterranean and Near Eastern Antiquities, Stockholm",Pottery,Red Lustrous,Drab,Burnished slip,Bowl,Large bowl,Rim,22,1400-1200 BC,Coarse grit,,,Y,Direct transcription,237,M,,38600,,5.29,938,8170,17900,632,20.1,2.93,1.242,112.0,4.937,27.0,4980,0.342,8.9,25.56,18.01,50300,54.9,2.39,4.4,1.074,1.2,462.0,8.72,278.0,82.0,0.738,4.66,101.0,,,,,,,,,,,,,,,,,,
248,ENK-28,ENK0028,E7.8,Enkomi,35.158,33.891,Tomb 7,,"Gjerstad, E.","The Museum of Mediterranean and Near Eastern Antiquities, Stockholm",Pottery,Red Lustrous,Medium-fine black paste,Burnished slip,Jar,Lenticular flask,Body,22,1400-1200 BC,,,,Y,Direct transcription,237,N,,,,8.33,208,6190,28500,940,16.2,7.61,2.282,635.0,12.127,83.48,7080,0.657,18.2,19.25,22.58,39900,170.5,4.75,10.0,1.69,0.5,156.5,27.42,74.0,143.0,1.472,7.72,168.0,,,,,,,,,,,,,,,,,,
249,ENK-29,ENK0029,E7.9,Enkomi,35.158,33.891,Tomb 7,,"Gjerstad, E.","The Museum of Mediterranean and Near Eastern Antiquities, Stockholm",Pottery,Red Lustrous,"Red-brown paste, medium grit",Burnished slip,Jar,Large pot,Rim,22,1400-1200 BC,Medium grit,,,Y,Direct transcription,237,O,,16200,,5.57,412,7180,24800,750,29.5,5.92,1.261,465.0,5.823,37.56,5530,0.452,23.7,20.65,20.19,54000,77.3,2.74,9.5,1.194,0.9,141.9,14.51,56.0,177.0,0.965,4.85,142.0,,,,,,,,,,,,,,,,,,
250,ENK-30,ENK0030,E7.10,Enkomi,35.158,33.891,Tomb 7,,"Gjerstad, E.","The Museum of Mediterranean and Near Eastern Antiquities, Stockholm",Pottery,Red Lustrous,Buff,Burnished slip,Jar,Lenticular flask,Body,22,1400-1200 BC,Fine,,,Y,Direct transcription,237,P,,31800,,6.11,369,6320,23300,549,13.2,4.75,1.598,562.0,7.613,47.49,5490,0.456,19.0,14.68,17.45,33200,97.2,3.3,6.8,1.168,0.7,113.8,15.95,49.0,134.0,1.069,6.12,124.0,,,,,,,,,,,,,,,,,,
251,ENK-31,ENK0031,E7.11,Enkomi,35.158,33.891,Tomb 7,,"Gjerstad, E.","The Museum of Mediterranean and Near Eastern Antiquities, Stockholm",Pottery,Red Lustrous,,Burnished slip,Bowl,Small bowl or cup,Rim,22,1400-1200 BC,,,,Y,Direct transcription,237,Q,,85900,,4.88,803,10280,20600,494,13.1,3.25,1.068,205.0,3.984,21.61,4610,0.321,,32.76,23.19,53800,41.2,2.39,5.1,0.732,1.0,286.8,6.9,272.0,85.0,0.667,3.38,128.0,,,,,,,,,,,,,,,,,,
252,ENK-32,ENK0032,E7.13,Enkomi,35.158,33.891,Tomb 7,,"Gjerstad, E.","The Museum of Mediterranean and Near Eastern Antiquities, Stockholm",Pottery,Red Lustrous,Fine red paste,Burnished slip,,,Neck,22,1400-1200 BC,,,,Y,Direct transcription,237,R,,31000,,5.24,396,5420,23900,748,20.3,6.0,1.203,596.0,5.593,34.53,5020,0.392,7.7,19.82,19.49,53000,71.6,2.81,9.1,1.204,1.1,127.1,14.47,61.0,150.0,0.754,4.84,99.0,,,,,,,,,,,,,,,,,,
253,ENK-33,ENK0033,E7.14,Enkomi,35.158,33.891,Tomb 7,,"Gjerstad, E.","The Museum of Mediterranean and Near Eastern Antiquities, Stockholm",Pottery,Red Lustrous,Medium-fine pink paste,Burnished slip,,,Body,22,1400-1200 BC,,,,Y,Direct transcription,237,S,,20700,,5.13,343,5860,25300,917,7.4,3.88,1.132,706.0,5.523,35.61,5660,0.406,13.0,18.37,19.18,45500,72.8,2.79,9.4,1.277,0.9,133.1,14.57,74.0,166.0,0.812,5.46,102.0,,,,,,,,,,,,,,,,,,
254,ENK-34,ENK0034,E7.15,Enkomi,35.158,33.891,Tomb 7,,"Gjerstad, E.","The Museum of Mediterranean and Near Eastern Antiquities, Stockholm",Pottery,Red Lustrous,Dark red,Burnished slip,,,,22,1400-1200 BC,Fine,,,Y,Direct transcription,237,T,,28000,,5.39,454,5180,22800,605,11.6,4.14,1.181,419.0,5.827,35.55,5340,0.4,8.5,19.81,20.39,55500,73.7,3.08,9.2,1.216,1.7,128.8,14.62,54.0,170.0,0.825,5.0,104.0,,,,,,,,,,,,,,,,,,
255,ENK-35,ENK0035,E7.17,Enkomi,35.158,33.891,Tomb 7,,"Gjerstad, E.","The Museum of Mediterranean and Near Eastern Antiquities, Stockholm",Pottery,Red Lustrous,,Burnished slip,,,Base,22,1400-1200 BC,Coarse,,,,Direct transcription,237,U,,53300,,6.49,543,9960,12900,1735,44.7,5.95,1.465,1007.0,5.952,35.83,3460,0.422,12.0,23.22,16.3,43800,59.8,2.99,2.1,0.819,0.7,8544.8,4.75,138.0,48.0,1.081,3.39,216.0,,,,,,,,,,,,,,,,,,
256,ENK-36,ENK0036,E7.18,Enkomi,35.158,33.891,Tomb 7,,"Gjerstad, E.","The Museum of Mediterranean and Near Eastern Antiquities, Stockholm",Pottery,Red Lustrous,Medium-fine red paste,Burnished slip,Jar,Lenticular flask,Body,22,1400-1200 BC,,,,Y,Direct transcription,237,V,,18400,,5.19,395,4790,25500,1126,12.6,5.23,1.16,728.0,5.737,36.54,5470,0.407,14.1,19.56,19.29,55600,70.2,2.81,9.0,1.22,1.3,168.1,14.1,92.0,160.0,0.867,4.95,141.0,,,,,,,,,,,,,,,,,,
257,ENK-37,ENK0037,E11.41,Enkomi,35.158,33.891,Tomb 11,,"Gjerstad, E.","The Museum of Mediterranean and Near Eastern Antiquities, Stockholm",Pottery,Levanto-Helladic Ware,"Very coarse, grey green paste",,,Medium-large vessel,Body,52,1400-1200 BC,,,,Y,Direct transcription,237,W,,102000,,5.17,891,17130,14500,992,7.3,1.91,1.054,217.0,3.678,19.66,4200,0.295,10.3,28.52,23.71,55000,38.2,2.08,4.3,0.616,0.8,637.3,6.3,206.0,26.0,0.645,2.88,103.0,,,,,,,,,,,,,,,,,,
258,ENK-38,ENK0038,E11.43,Enkomi,35.158,33.891,Tomb 11,,"Gjerstad, E.","The Museum of Mediterranean and Near Eastern Antiquities, Stockholm",Pottery,Levanto-Helladic Ware,Medium pink paste,,,Medium-large vessel,Body,52,1400-1200 BC,Medium tempered,,,Y,Direct transcription,237,X,,92500,,5.43,1129,12170,29500,472,8.8,1.69,1.167,199.0,4.116,21.29,4280,0.32,10.0,32.78,23.11,57800,44.2,2.29,5.1,0.686,1.2,323.9,7.0,278.0,101.0,0.709,3.58,110.0,,,,,,,,,,,,,,,,,,
259,ENK-39,ENK0039,E11.45,Enkomi,35.158,33.891,Tomb 11,,"Gjerstad, E.","The Museum of Mediterranean and Near Eastern Antiquities, Stockholm",Pottery,Levanto-Helladic Ware,Medium pink paste,,,Medium-large vessel,Body,52,1400-1200 BC,Medium tempered,,,Y,Direct transcription,237,Y,,62500,,5.15,1125,12250,18300,689,8.6,1.85,1.16,222.0,4.094,21.49,5450,0.318,8.7,31.82,23.45,60600,43.6,2.38,4.9,0.698,1.6,331.3,7.01,310.0,91.0,0.738,3.3,96.0,,,,,,,,,,,,,,,,,,
260,ENK-40,ENK0040,E3.45,Enkomi,35.158,33.891,Tomb 3,,"Gjerstad, E.","The Museum of Mediterranean and Near Eastern Antiquities, Stockholm",Pottery,Mycenaean,Medium-fine red paste,,Bowl,Dish or shallow bowl,Base,14,1400-1200 BC,,,,Y,Direct transcription,237,Z,,41000,,4.38,652,6970,27400,1190,41.3,2.12,0.918,693.0,4.364,27.31,4690,0.339,8.1,22.33,19.81,49200,52.4,2.31,8.0,0.775,0.7,225.0,9.97,172.0,146.0,0.637,3.5,139.0,,,,,,,,,,,,,,,,,,
261,ENK-41,ENK0041,E3.34,Enkomi,35.158,33.891,Tomb 3,,"Gjerstad, E.","The Museum of Mediterranean and Near Eastern Antiquities, Stockholm",Pottery,Mycenaean,Medium fine buff paste,,,,Body,14,1400-1200 BC,,,,Y,Direct transcription,238,E,,85600,,5.22,1090,12740,18900,270,6.1,1.78,1.101,288.0,4.055,21.29,4660,0.329,11.3,33.78,23.13,55300,43.3,2.34,5.1,0.698,0.7,355.1,6.88,316.0,67.0,0.661,3.3,93.0,,,,,,,,,,,,,,,,,,
262,ENK-42,ENK0042,E3.35,Enkomi,35.158,33.891,Tomb 3,,"Gjerstad, E.","The Museum of Mediterranean and Near Eastern Antiquities, Stockholm",Pottery,Mycenaean,Fine pink paste,Chariot decoration,,Krater,Body,14,Mycenaean IIIA (1400-1200 BC),,,,Y,Direct transcription,238,F,,36600,,5.0,564,9520,17100,1933,15.3,7.59,1.116,883.0,4.784,28.48,4760,0.327,14.1,15.92,18.47,47100,54.2,2.41,4.8,0.826,0.5,217.3,9.84,152.0,101.0,0.763,3.99,234.0,,,,,,,,,,,,,,,,,,
263,ENK-43,ENK0043,E3.36,Enkomi,35.158,33.891,Tomb 3,,"Gjerstad, E.","The Museum of Mediterranean and Near Eastern Antiquities, Stockholm",Pottery,Mycenaean,Fine pink paste with buff core,,,Medium-large vessel,Body,14,1400-1200 BC,,,,Y,Direct transcription,238,G,,65800,,4.85,915,7310,23600,409,7.8,2.43,1.088,300.0,4.723,28.75,4740,0.347,11.2,26.89,21.89,52600,58.0,2.34,8.6,0.839,0.5,262.5,11.0,234.0,168.0,0.697,3.91,136.0,,,,,,,,,,,,,,,,,,
264,ENK-44,ENK0044,E3.37,Enkomi,35.158,33.891,Tomb 3,,"Gjerstad, E.","The Museum of Mediterranean and Near Eastern Antiquities, Stockholm",Pottery,Mycenaean,Fine pink paste,,,,Body and start of neck,14,1400-1200 BC,,,,Y,Direct transcription,238,H,,86600,,6.24,1050,6520,23300,690,8.8,2.72,1.237,274.0,5.273,32.78,4380,0.363,13.8,30.7,21.11,53100,60.9,2.53,9.0,0.816,0.8,248.2,10.92,220.0,170.0,0.722,3.48,114.0,,,,,,,,,,,,,,,,,,
265,ENK-45,ENK0045,E3.38,Enkomi,35.158,33.891,Tomb 3,,"Gjerstad, E.","The Museum of Mediterranean and Near Eastern Antiquities, Stockholm",Pottery,Mycenaean,Buff,,,Medium-large vessel,Body,14,1400-1200 BC,Fine,,,Y,Direct transcription,238,J,,33000,,5.35,797,11580,20200,619,66.9,7.37,1.039,389.0,4.428,25.09,5140,0.305,10.7,20.45,18.2,43600,51.7,2.2,7.8,0.752,0.5,245.7,9.64,170.0,131.0,0.716,3.9,74.0,,,,,,,,,,,,,,,,,,
266,ENK-46,ENK0046,E3.39,Enkomi,35.158,33.891,Tomb 3,,"Gjerstad, E.","The Museum of Mediterranean and Near Eastern Antiquities, Stockholm",Pottery,Mycenaean,Buff,,,Medium-large vessel,Body,14,1400-1200 BC,Fine,,[Reanalyzed as 559G.],Y,Direct transcription,238,K,,69900,,5.46,822,10380,21300,520,9.8,2.44,1.091,455.0,4.27,26.11,4490,0.3,12.8,21.47,17.87,44400,52.1,2.05,8.5,0.764,0.5,237.5,9.47,197.0,121.0,0.652,3.92,84.0,,,,,,,,,,,,,,,,,,
267,ENK-47,ENK0047,E3.40,Enkomi,35.158,33.891,Tomb 3,,"Gjerstad, E.","The Museum of Mediterranean and Near Eastern Antiquities, Stockholm",Pottery,Mycenaean,,,,,Body,14,1400-1200 BC,,,,Y,Direct transcription,238,M,,59900,,5.55,677,8160,21200,1427,10.1,3.71,1.231,748.0,5.034,30.41,4520,0.358,11.1,20.0,19.22,48300,56.3,2.43,6.9,0.805,0.6,226.3,10.02,182.0,136.0,0.743,3.88,227.0,,,,,,,,,,,,,,,,,,
268,ENK-48,ENK0048,E3.41,Enkomi,35.158,33.891,Tomb 3,,"Gjerstad, E.","The Museum of Mediterranean and Near Eastern Antiquities, Stockholm",Pottery,Mycenaean,Buff,,,,Rim and handle,14,1400-1200 BC,Fine,,,Y,Direct transcription,238,N,,49400,,5.27,761,7940,24900,591,18.3,2.52,1.23,456.0,5.292,32.24,5300,0.36,11.9,24.84,21.66,51700,62.6,2.57,8.9,0.837,0.6,250.9,11.02,213.0,166.0,0.721,3.65,115.0,,,,,,,,,,,,,,,,,,
269,ENK-49,ENK0049,E3.42,Enkomi,35.158,33.891,Tomb 3,,"Gjerstad, E.","The Museum of Mediterranean and Near Eastern Antiquities, Stockholm",Pottery,Mycenaean,Buff,,Bowl,Small bowl,Base,14,1400-1200 BC,Fine,,,Y,Direct transcription,238,O,,28500,,4.4,394,7210,23200,2346,22.8,7.44,1.07,795.0,4.996,32.5,4500,0.342,13.8,20.19,21.79,50700,57.5,2.31,5.8,0.868,0.5,260.3,10.52,189.0,135.0,0.672,3.07,220.0,,,,,,,,,,,,,,,,,,
270,ENK-50,ENK0050,E3.43,Enkomi,35.158,33.891,Tomb 3,,"Gjerstad, E.","The Museum of Mediterranean and Near Eastern Antiquities, Stockholm",Pottery,Mycenaean,Buff,,,,Body,14,1400-1200 BC,Fine,,,Y,Direct transcription,238,P,,58200,,5.54,750,7810,20900,1060,10.4,3.16,1.257,687.0,5.169,34.01,4940,0.357,13.9,24.22,21.92,51100,63.9,2.71,8.4,0.824,0.6,247.7,10.95,183.0,163.0,0.815,3.14,176.0,,,,,,,,,,,,,,,,,,
271,ENK-51,ENK0051,E3.44,Enkomi,35.158,33.891,Tomb 3,,"Gjerstad, E.","The Museum of Mediterranean and Near Eastern Antiquities, Stockholm",Pottery,Mycenaean,Fine pink paste,,,,Rim and handle,14,1400-1200 BC,,,,Y,Direct transcription,238,Q,,62000,,4.24,497,8250,20900,1635,12.1,5.21,1.014,915.0,4.517,29.06,4230,0.301,8.6,17.8,18.98,47100,52.7,2.14,7.4,0.785,0.6,220.1,9.73,162.0,111.0,0.723,3.42,147.0,,,,,,,,,,,,,,,,,,
272,ENK-52,ENK0052,E3.46,Enkomi,35.158,33.891,Tomb 3,,"Gjerstad, E.","The Museum of Mediterranean and Near Eastern Antiquities, Stockholm",Pottery,Mycenaean IIIA,Buff,Chariot decoration,,Krater,Body,,Mycenaean IIIA (1400-1200 BC),Fine,,,Y,Direct transcription,238,R,,64300,,5.05,766,8820,21300,1408,8,3.93,1.126,892.0,5.18,31.25,4710,0.365,7.7,19.87,18.74,49200,57.2,2.41,6.5,0.831,0.4,222.0,9.81,156.0,114.0,0.837,4.08,206.0,,,,,,,,,,,,,,,,,,
273,ENK-53,ENK0053,E3.47,Enkomi,35.158,33.891,Tomb 3,,"Gjerstad, E.","The Museum of Mediterranean and Near Eastern Antiquities, Stockholm",Pottery,Mycenaean,Buff,,,,Body,14,1400-1200 BC,Fine,,,Y,Direct transcription,238,S,,65000,,5.12,719,8510,26900,676,12.3,2.9,1.284,515.0,5.277,34.79,4620,0.364,9.5,24.92,22.07,51900,65.2,2.5,9.1,0.808,0.7,239.1,10.92,177.0,148.0,0.792,3.12,121.0,,,,,,,,,,,,,,,,,,
274,ENK-54,ENK0054,E3.48,Enkomi,35.158,33.891,Tomb 3,,"Gjerstad, E.","The Museum of Mediterranean and Near Eastern Antiquities, Stockholm",Pottery,Mycenaean,Buff,,,,Rim and handle,14,1400-1200 BC,Fine,,,Y,Direct transcription,238,T,,117500,,4.82,1143,13060,23000,873,10.2,2.05,1.019,107.0,3.558,18.49,4160,0.307,6.0,28.63,23.81,54700,34.8,1.99,3.8,0.547,0.8,223.0,5.54,225.0,79.0,0.589,2.5,96.0,,,,,,,,,,,,,,,,,,
275,ENK-55,ENK0055,E3.49,Enkomi,35.158,33.891,Tomb 3,,"Gjerstad, E.","The Museum of Mediterranean and Near Eastern Antiquities, Stockholm",Pottery,Mycenaean,Fine pink paste,,Bowl,Small bowl,Body,14,1400-1200 BC,,,,Y,Direct transcription,238,U,,62800,,4.47,624,7820,24300,1835,14.3,4.57,1.119,990.0,4.825,30.25,4340,0.354,14.5,19.81,19.93,47600,55.4,2.17,7.8,0.876,0.6,240.6,10.4,171.0,135.0,0.755,3.83,315.0,,,,,,,,,,,,,,,,,,
276,ENK-56,ENK0056,E3.50,Enkomi,35.158,33.891,Tomb 3,,"Gjerstad, E.","The Museum of Mediterranean and Near Eastern Antiquities, Stockholm",Pottery,Mycenaean,Buff,,,,,14,1400-1200 BC,Fine,,,Y,Direct transcription,238,V,,45400,,4.72,620,9450,15900,1399,16.7,3.87,1.09,866.0,4.917,29.5,4550,0.331,9.2,17.3,18.36,48100,54.3,2.25,5.4,0.766,0.8,223.6,9.59,148.0,94.0,0.72,3.66,197.0,,,,,,,,,,,,,,,,,,
277,ENK-57,ENK0057,E3.51,Enkomi,35.158,33.891,Tomb 3,,"Gjerstad, E.","The Museum of Mediterranean and Near Eastern Antiquities, Stockholm",Pottery,Mycenaean,,,Jar,Large jar,Rim,14,1400-1200 BC,,,,Y,Direct transcription,238,W,,20200,,4.36,520,9740,20900,1344,14.1,4.24,0.965,819.0,4.79,29.42,4820,0.355,13.9,19.38,18.14,46600,54.9,2.23,5.3,0.817,0.6,245.8,10.01,171.0,108.0,0.731,4.07,220.0,,,,,,,,,,,,,,,,,,
278,ENK-58,ENK0058,E3.52,Enkomi,35.158,33.891,Tomb 3,,"Gjerstad, E.","The Museum of Mediterranean and Near Eastern Antiquities, Stockholm",Pottery,Mycenaean,,,Jar,Large jar,Rim,14,1400-1200 BC,,,,Y,Direct transcription,238,X,,72400,,5.07,788,9860,25400,650,46.3,4.82,1.134,431.0,5.191,34.02,5040,0.357,21.9,25.56,22.5,52500,64.8,2.47,9.4,0.797,1.7,288.2,11.19,224.0,167.0,0.893,4.76,107.0,,,,,,,,,,,,,,,,,,
279,ENK-59,ENK0059,E3.53,Enkomi,35.158,33.891,Tomb 3,,"Gjerstad, E.","The Museum of Mediterranean and Near Eastern Antiquities, Stockholm",Pottery,Mycenaean,Cream,,,,Base,14,1400-1200 BC,Fine,,[Reanalyzed as 559H.],,Direct transcription,238,Y,,63400,,4.35,714,7460,21000,809,20.4,2.64,1.086,334.0,4.735,29.36,5130,0.321,25.8,20.65,20.86,53800,55.8,2.31,8.3,0.731,0.7,259.8,10.4,250.0,128.0,0.796,4.8,123.0,,,,,,,,,,,,,,,,,,
280,ENK-60,ENK0060,E18 S.CH.2,Enkomi,35.158,33.891,Tomb 18 S.CH. Group 41,,"Gjerstad, E.","The Museum of Mediterranean and Near Eastern Antiquities, Stockholm",Pottery,Levanto-Helladic Ware,,,Bowl,Shallow bowl,Rim,41,1400-1200 BC,,,,,Direct transcription,238,Z,,75400,,5.23,871,6250,23700,646,9.9,3.69,1.102,274.0,5.208,33.08,4700,0.365,8.1,29.41,21.88,54300,63.0,2.42,9.2,0.808,0.7,239.9,11.01,213.0,159.0,0.765,3.94,167.0,,,,,,,,,,,,,,,,,,
281,ENK-61,ENK0061,E18 S.CH.1,Enkomi,35.158,33.891,Tomb 18 S.CH. Group 41,,"Gjerstad, E.","The Museum of Mediterranean and Near Eastern Antiquities, Stockholm",Pottery,Levanto-Helladic Ware,Medium-fine drab paste,,,Large vessel,Base,41,1400-1200 BC,,Sampled by grinding,,Y,Direct transcription,240,E,,38500,,4.5,699,9490,27500,694,131.7,2.76,,,4.791,27.64,4910,0.338,7.5,23.76,19.01,48700,57.0,2.39,7.1,0.866,0.5,239.5,10.56,189.0,128.0,0.71,4.24,113.0,,,,,,,,,,,,,,,,,,
282,ENK-62,ENK0062,E18 S.CH.4,Enkomi,35.158,33.891,Tomb 18 S.CH. Group 41,,"Gjerstad, E.","The Museum of Mediterranean and Near Eastern Antiquities, Stockholm",Pottery,Levanto-Helladic Ware,Medium-fine drab paste,,,Large vessel,Rim,41,1400-1200 BC,,,,Y,Direct transcription,240,F,,66900,,5.41,878,8930,22300,639,32.3,4.84,,,4.921,29.42,4720,0.328,6.3,27.59,18.65,48200,58.1,2.58,7.2,0.771,0.6,230.4,10.17,202.0,126.0,0.677,4.14,129.0,,,,,,,,,,,,,,,,,,
283,ENK-63,ENK0063,E18 S.Ch.5,Enkomi,35.158,33.891,Tomb 18 S.CH. Group 41,,"Gjerstad, E.","The Museum of Mediterranean and Near Eastern Antiquities, Stockholm",Pottery,Levanto-Helladic Ware,Medium-fine buff paste,,,Large vessel,Body,41,1400-1200 BC,,,,Y,Direct transcription,240,G,,69700,,6.28,1077,8770,18100,575,42.6,4.21,,,5.33,31.7,4230,0.346,7.2,31.36,19.07,49000,60.7,2.73,7.2,0.79,0.5,226.4,10.14,189.0,119.0,0.816,3.99,118.0,,,,,,,,,,,,,,,,,,
284,ENK-64,ENK0064,E18 S.Ch.7,Enkomi,35.158,33.891,Tomb 18 S.CH. Group 41,,"Gjerstad, E.","The Museum of Mediterranean and Near Eastern Antiquities, Stockholm",Pottery,Levanto-Helladic Ware,Medium-fine buff paste,,,Large vessel,Body,41,1400-1200 BC,,,,Y,Direct transcription,240,H,,35200,,4.8,734,9910,24300,719,23.2,2.16,,,4.917,29.95,4870,0.341,7.7,26.98,20.86,50400,60.5,2.49,6.8,0.767,0.6,236.8,10.39,174.0,119.0,0.711,3.89,115.0,,,,,,,,,,,,,,,,,,
285,ENK-65,ENK0065,E18 S.Ch.8,Enkomi,35.158,33.891,Tomb 18 S.CH. Group 41,,"Gjerstad, E.","The Museum of Mediterranean and Near Eastern Antiquities, Stockholm",Pottery,Levanto-Helladic Ware,Medium-fine buff paste,,,Large vessel,Body,41,1400-1200 BC,,,,Y,Direct transcription,240,J,,45000,,4.85,719,9610,23400,525,46.9,2.21,,,5.049,29.52,4500,0.354,11.3,24.26,19.02,49400,58.6,2.55,6.8,0.777,0.5,230.0,10.32,179.0,122.0,0.745,3.79,165.0,,,,,,,,,,,,,,,,,,
286,ENK-66,ENK0066,E18 S.Ch.10,Enkomi,35.158,33.891,,,"Gjerstad, E.","The Museum of Mediterranean and Near Eastern Antiquities, Stockholm",Pottery,Levanto-Helladic Ware,Medium-fine buff paste,,,Large vessel,Rim,,,,,,Y,Direct transcription,240,K,,63900,,5.29,1002,8690,22200,475,55.1,2.52,,,5.334,30.51,4210,0.346,5.6,29.31,19.66,50800,63.1,2.72,7.5,0.814,9.5,244.9,10.6,191.0,135.0,0.788,4.12,124.0,,,,,,,,,,,,,,,,,,
287,ENK-67,ENK0067,E18 S.Ch.17,Enkomi,35.158,33.891,,,"Gjerstad, E.","The Museum of Mediterranean and Near Eastern Antiquities, Stockholm",Pottery,Levanto-Helladic Ware,Medium-fine buff paste,,,Large vessel,Rim,,,,,,Y,Direct transcription,240,M,,49500,,5.15,820,9030,23100,470,65.2,3.24,,,5.154,29.86,4760,0.348,8.9,26.0,19.72,50700,63.3,2.65,7.7,0.83,0.5,238.1,10.6,210.0,137.0,0.711,4.32,122.0,,,,,,,,,,,,,,,,,,
288,ENK-68,ENK0068,E18 S.Ch.3,Enkomi,35.158,33.891,,,"Gjerstad, E.","The Museum of Mediterranean and Near Eastern Antiquities, Stockholm",Pottery,Levanto-Helladic Ware,Fine pink paste,,Bowl,Thin-walled shallow bowl,Rim,,,,Sampled by grinding,,Y,Direct transcription,240,N,,57600,,5.63,995,6030,23500,600,69,3.12,,,5.384,34.11,5260,0.384,8.4,32.48,22.23,54200,64.6,2.84,9.3,0.813,0.6,246.9,11.19,236.0,163.0,0.805,3.55,150.0,,,,,,,,,,,,,,,,,,
289,ENK-69,ENK0069,E18 S.Ch. 13,Enkomi,35.158,33.891,,,"Gjerstad, E.","The Museum of Mediterranean and Near Eastern Antiquities, Stockholm",Pottery,Levanto-Helladic Ware,Fine pink paste,,Bowl,Thin-walled shallow bowl,Rim,,,,Sampled by grinding,,Y,Direct transcription,240,O,,71400,,5.87,1222,5830,27400,591,63.2,2.93,,,5.057,30.72,4920,0.373,8.3,30.84,22.25,55400,61.5,2.61,9.1,0.846,0.7,249.5,11.27,225.0,141.0,0.808,3.48,118.0,,,,,,,,,,,,,,,,,,
290,ENK-70,ENK0070,E18 S.Ch.11,Enkomi,35.158,33.891,,,"Gjerstad, E.","The Museum of Mediterranean and Near Eastern Antiquities, Stockholm",Pottery,Levanto-Helladic Ware,Medium red paste,,,Large vessel,Rim,,,,Sampled by grinding,,Y,Direct transcription,240,P,,94000,,4.08,845,12310,22400,454,8.2,1.46,,,3.408,19.19,3380,0.257,2.8,26.01,17.86,44300,38.6,1.82,4.0,0.583,1.0,301.3,6.61,251.0,72.0,0.509,2.83,103.0,,,,,,,,,,,,,,,,,,
291,ENK-71,ENK0071,E18 S.Ch.12,Enkomi,35.158,33.891,,,"Gjerstad, E.","The Museum of Mediterranean and Near Eastern Antiquities, Stockholm",Pottery,Levanto-Helladic Ware,Fine pink paste,,,Thin-walled vessel,Body,,,,Sampled by grinding,,Y,Direct transcription,240,Q,,62400,,4.9,856,5930,26200,334,96.7,2.45,,,5.018,31.95,5080,0.375,6.8,29.03,22.8,57000,63.0,2.64,9.6,0.871,0.7,240.7,11.87,227.0,169.0,0.734,3.95,117.0,,,,,,,,,,,,,,,,,,
292,ENK-72,ENK0072,E18 S.Ch.19,Enkomi,35.158,33.891,,,"Gjerstad, E.","The Museum of Mediterranean and Near Eastern Antiquities, Stockholm",Pottery,Levanto-Helladic Ware,Fine pink paste,,,Thin-walled vessel,Body,,,,Sampled by grinding,,Y,Direct transcription,240,R,,56800,,5.61,883,6130,28900,476,20.3,3.33,,,5.096,31.87,5410,0.365,6.2,29.03,22.71,56900,64.7,2.56,9.5,0.88,0.5,243.2,11.89,228.0,170.0,0.727,3.65,212.0,,,,,,,,,,,,,,,,,,
293,ENK-73,ENK0073,E18 S.Ch.15,Enkomi,35.158,33.891,,,"Gjerstad, E.","The Museum of Mediterranean and Near Eastern Antiquities, Stockholm",Pottery,Levanto-Helladic Ware,Buff,,,Medium-small bowl or jar,Lug/Handle,,,Fine,,,Y,Direct transcription,240,S,,69700,,4.89,694,7970,28100,444,39.7,4.33,,,5.174,30.31,4500,0.367,10.9,23.69,19.55,47500,60.5,2.6,7.9,0.78,0.6,227.5,10.6,196.0,136.0,0.792,3.89,149.0,,,,,,,,,,,,,,,,,,
294,ENK-74,ENK0074,E18 S.Ch.18,Enkomi,35.158,33.891,,,"Gjerstad, E.","The Museum of Mediterranean and Near Eastern Antiquities, Stockholm",Pottery,Levanto-Helladic Ware,Fine pink paste,,,Medium bowl or jar,Lug/Handle,,,,,,Y,Direct transcription,240,T,,56400,,5.23,753,8310,28300,483,60.9,2.35,,,4.949,30.03,4500,0.328,7.6,28.24,20.06,51600,60.2,2.51,7.6,0.849,1.5,231.5,10.95,208.0,134.0,0.74,3.93,125.0,,,,,,,,,,,,,,,,,,
295,ENK-75,ENK0075,E3.54,Enkomi,35.158,33.891,"Tomb 3, Group 15",,"Gjerstad, E.","The Museum of Mediterranean and Near Eastern Antiquities, Stockholm",Pottery,Levanto-Helladic Ware,"Deep red coarse paste, crumbly",,Bowl,Small thin cup or bowl,Rim,,,,,,Y,Direct transcription,240,U,,500,,4.79,696,23040,12300,,4.7,0.76,,,2.615,7.67,6470,0.382,,29.37,43.84,99200,10.9,2.51,1.0,0.289,0.6,70.6,2.36,62.0,28.0,0.656,2.87,144.0,,,,,,,,,,,,,,,,,,
296,ENK-76,ENK0076,E3.55,Enkomi,35.158,33.891,"Tomb 3, Group 15",,"Gjerstad, E.","The Museum of Mediterranean and Near Eastern Antiquities, Stockholm",Pottery,Levanto-Helladic Ware,Grey,,,Small vessel,Body,,,Coarse grit,,,Y,Direct transcription,240,V,,72300,,5.62,1013,12120,26000,555,14.9,2.17,,,4.506,24.55,4880,0.352,9.4,28.02,24.32,58500,44.9,2.58,4.4,0.764,0.7,605.9,7.32,206.0,87.0,0.753,3.78,90.0,,,,,,,,,,,,,,,,,,
