Repository: AndreWeenk/DataAnalysis

File: CyprusPottery.csv (part 4 of 20)
7,AEVI-7,AEVI0007,,Ayios Epiktitos-Vrysi,35.321,33.39,,"Cyprus Museum, Nicosia","Artzy, M.",Lawrence Berkeley National Laboratory,Pottery,Red burnished,,,,,,,Neolithic,,,,Y,,738,W,,,,,,,,,,,,,,,,,,,,,,,,,,,,,,,,,,,,,,,,,,,,,,,,,,
8,AEVI-8,AEVI0008,,Ayios Epiktitos-Vrysi,35.321,33.39,,"Cyprus Museum, Nicosia","Artzy, M.",Lawrence Berkeley National Laboratory,Pottery,Red burnished,,,,,,,Neolithic,,,,Y,,738,X,,,,,,,,,,,,,,,,,,,,,,,,,,,,,,,,,,,,,,,,,,,,,,,,,,
9,AEVI-9,AEVI0009,,Ayios Epiktitos-Vrysi,35.321,33.39,,"Cyprus Museum, Nicosia","Artzy, M.",Lawrence Berkeley National Laboratory,Pottery,Red burnished,,,,,,,Neolithic,,,,Y,,738,Y,,,,,,,,,,,,,,,,,,,,,,,,,,,,,,,,,,,,,,,,,,,,,,,,,,
10,AEVI-10,AEVI0010,,Ayios Epiktitos-Vrysi,35.321,33.39,,"Cyprus Museum, Nicosia","Artzy, M.",Lawrence Berkeley National Laboratory,Pottery,Coarse ware,,,,,,,Neolithic,,,,Y,,738,Z,,,,,,,,,,,,,,,,,,,,,,,,,,,,,,,,,,,,,,,,,,,,,,,,,,
297,ENK-77,ENK0077,E3.56,Enkomi,35.158,33.891,"Tomb 3, Group 15",,"Gjerstad, E.","The Museum of Mediterranean and Near Eastern Antiquities, Stockholm",Pottery,Levanto-Helladic Ware,Buff,,,Fairly large vessel,Body,,,Coarse,Sampled by grinding,,Y,Direct transcription,240,W,,87000,,4.88,1033,10280,20000,311,9.9,1.61,,,3.783,20.15,4790,0.31,8.7,30.77,22.11,55200,39.0,2.18,4.9,0.635,1.1,402.5,6.45,288.0,85.0,0.644,2.98,115.0,,,,,,,,,,,,,,,,,,
298,ENK-78,ENK0078,E3.57,Enkomi,35.158,33.891,"Tomb 3, Group 15",,"Gjerstad, E.","The Museum of Mediterranean and Near Eastern Antiquities, Stockholm",Pottery,Levanto-Helladic Ware,Medium fine pink paste,,Bowl,Small cup,Rim and handle,,,,Sampled by grinding,,Y,Direct transcription,240,X,,63600,,4.12,596,11470,17900,508,9.9,1.5,,,3.712,18.65,4400,0.302,10.1,24.24,20.88,56800,37.2,2.11,3.9,0.647,1.9,465.3,6.36,319.0,69.0,0.676,3.35,235.0,,,,,,,,,,,,,,,,,,
299,ENK-79,ENK0079,E3.58,Enkomi,35.158,33.891,"Tomb 3, Group 15",,"Gjerstad, E.","The Museum of Mediterranean and Near Eastern Antiquities, Stockholm",Pottery,Levanto-Helladic Ware,Medium grit buff paste,,Jar,Large jar,Rim,,,,,,Y,Direct transcription,240,Y,,79800,,5.54,992,11680,22100,626,9.3,1.53,,,4.135,21.46,4490,0.33,9.7,32.61,22.53,56700,42.5,2.29,4.8,0.657,0.9,378.5,6.75,280.0,78.0,0.731,2.94,156.0,,,,,,,,,,,,,,,,,,
300,ENK-80,ENK0080,E3.59,Enkomi,35.158,33.891,"Tomb 3, Group 15",,"Gjerstad, E.","The Museum of Mediterranean and Near Eastern Antiquities, Stockholm",Pottery,Levanto-Helladic Ware,Medium grit buff paste,,Jar,Large jar,Rim,,,,,,Y,Direct transcription,240,Z,,90500,,5.11,1061,10390,20600,692,8.5,1.37,,,4.281,22.23,4490,0.331,11.1,32.9,23.04,56900,43.9,2.36,5.1,0.717,1.2,318.8,7.08,279.0,83.0,0.71,3.38,109.0,,,,,,,,,,,,,,,,,,
301,ENK-81,ENK0081,E3.60,Enkomi,35.158,33.891,"Tomb 3, Group 15",,"Gjerstad, E.","The Museum of Mediterranean and Near Eastern Antiquities, Stockholm",Pottery,Levanto-Helladic Ware,Drab,,,Large thin-walled vessel,Rim,,,Coarse,,,Y,Direct transcription,241,E,,81500,,4.35,944,13250,16600,756,23.1,3.92,0.962,252.0,3.376,16.51,3990,0.29,8.9,29.84,24.01,55900,34.0,1.95,3.7,0.546,0.7,308.0,5.48,206.0,79.0,0.566,2.79,120.0,,,,,,,,,,,,,,,,,,
302,ENK-82,ENK0082,E3.61,Enkomi,35.158,33.891,"Tomb 3, Group 15",,"Gjerstad, E.","The Museum of Mediterranean and Near Eastern Antiquities, Stockholm",Pottery,Levanto-Helladic Ware,"Medium grit, pink paste",,Bowl,Dish,Rim,,,,,,Y,Direct transcription,241,F,,63200,,4.42,949,13210,24100,740,8.1,1.88,1.003,198.0,3.842,20.52,4640,0.304,11.5,29.94,25.8,59500,39.5,2.24,4.5,0.658,0.9,298.6,6.65,220.0,87.0,0.654,2.99,150.0,,,,,,,,,,,,,,,,,,
303,ENK-83,ENK0083,E3.62,Enkomi,35.158,33.891,"Tomb 3, Group 15",,"Gjerstad, E.","The Museum of Mediterranean and Near Eastern Antiquities, Stockholm",Pottery,Levanto-Helladic Ware,"Medium grit, pink paste",,Bowl,Dish,Rim,,,,,,Y,Direct transcription,241,G,,66800,,4.89,956,12860,26400,552,7.9,1.94,1.096,214.0,3.874,20.44,4110,0.294,4.8,30.73,25.48,58400,38.5,2.23,4.3,0.661,0.7,265.9,6.51,241.0,83.0,0.713,2.98,127.0,,,,,,,,,,,,,,,,,,
304,ENK-84,ENK0084,E3.64,Enkomi,35.158,33.891,"Tomb 3, Group 15",,"Gjerstad, E.","The Museum of Mediterranean and Near Eastern Antiquities, Stockholm",Pottery,Levanto-Helladic Ware,"Medium grit, pink and buff paste",,,Large vessel,Body,,,,,,Y,Direct transcription,241,H,,80100,,4.9,1044,14300,21500,450,17.4,2.77,0.976,202.0,3.772,20.77,4570,0.296,8.9,29.36,21.65,53300,42.6,2.17,4.8,0.662,0.8,294.1,6.88,239.0,79.0,0.629,3.26,165.0,,,,,,,,,,,,,,,,,,
305,ENK-85,ENK0085,E3.65,Enkomi,35.158,33.891,"Tomb 3, Group 15",,"Gjerstad, E.","The Museum of Mediterranean and Near Eastern Antiquities, Stockholm",Pottery,Levanto-Helladic Ware,Buff,,Bowl,Dish,Rim,,,Coarse,,,Y,Direct transcription,241,J,,78800,,4.42,907,11550,11800,657,7.7,2.16,1.032,223.0,3.53,18.5,4110,0.291,8.2,31.03,21.07,54500,37.2,2.01,4.3,0.634,1.1,490.0,5.93,310.0,73.0,0.577,3.16,147.0,,,,,,,,,,,,,,,,,,
306,ENK-86,ENK0086,E3.66,Enkomi,35.158,33.891,"Tomb 3, Group 15",,"Gjerstad, E.","The Museum of Mediterranean and Near Eastern Antiquities, Stockholm",Pottery,Levanto-Helladic Ware,Buff,,,Large vessel,Rim and handle,,,Fine,,,Y,Direct transcription,241,K,,73100,,5.08,929,12160,20200,1452,20.9,5.68,1.075,576.0,4.99,30.84,3960,0.357,14.2,24.17,18.51,45800,58.8,2.38,7.1,0.792,0.6,252.7,9.42,184.0,88.0,0.805,3.86,117.0,,,,,,,,,,,,,,,,,,
307,ENK-87,ENK0087,E3.67,Enkomi,35.158,33.891,"Tomb 3, Group 15",,"Gjerstad, E.","The Museum of Mediterranean and Near Eastern Antiquities, Stockholm",Pottery,Levanto-Helladic Ware,Grey,,,Large vessel,Rim and handle,,,Coarse,,,Y,Direct transcription,241,M,,84200,,4.65,1002,17940,12100,1074,8.5,1.95,1.068,725.0,3.419,17.36,4740,0.316,10.6,25.67,24.68,54400,30.5,2.0,3.4,0.586,0.9,307.5,5.85,213.0,32.0,0.665,3.09,82.0,,,,,,,,,,,,,,,,,,
308,ENK-88,ENK0088,E3.68,Enkomi,35.158,33.891,"Tomb 3, Group 15",,"Gjerstad, E.","The Museum of Mediterranean and Near Eastern Antiquities, Stockholm",Pottery,Levanto-Helladic Ware,Medium grit buff paste,,Bowl,Dish,Rim and Base,,,,,,Y,Direct transcription,241,N,,79900,,4.39,629,8920,16700,1197,15.9,7.34,0.938,755.0,4.548,26.36,4070,0.316,13.4,24.14,19.06,50000,52.6,2.17,5.1,0.896,1.6,389.0,8.83,337.0,100.0,0.635,3.22,278.0,,,,,,,,,,,,,,,,,,
309,ENK-89,ENK0089,E3.69,Enkomi,35.158,33.891,"Tomb 3, Group 15",,"Gjerstad, E.","The Museum of Mediterranean and Near Eastern Antiquities, Stockholm",Pottery,Levanto-Helladic Ware,Medium grit red paste,,Bowl,Dish,Rim and Base,,,,,,Y,Direct transcription,241,O,,35200,,4.48,467,15060,20700,783,60.2,4.56,1.119,346.0,3.976,21.32,4410,0.311,8.6,21.3,22.9,57900,42.3,2.19,3.8,0.689,1.5,519.8,6.61,204.0,76.0,0.633,3.21,147.0,,,,,,,,,,,,,,,,,,
310,ENK-90,ENK0090,E3.70,Enkomi,35.158,33.891,"Tomb 3, Group 15",,"Gjerstad, E.","The Museum of Mediterranean and Near Eastern Antiquities, Stockholm",Pottery,Levanto-Helladic Ware,Medium grit red paste,,Bowl,Open Bowl,Rim and Base,,,,,,Y,Direct transcription,241,P,,36000,,5.01,1038,13840,16900,605,52.8,6.98,1.018,344.0,3.959,20.41,4830,0.288,11.0,26.66,20.45,54800,40.8,2.11,3.7,0.661,1.5,667.7,5.96,225.0,72.0,0.64,3.11,153.0,,,,,,,,,,,,,,,,,,
311,ENK-91,ENK0091,E3.71,Enkomi,35.158,33.891,"Tomb 3, Group 15",,"Gjerstad, E.","The Museum of Mediterranean and Near Eastern Antiquities, Stockholm",Pottery,Levanto-Helladic Ware,Cream,,,Large vessel,Rim,,,Fine,,,Y,Direct transcription,241,Q,,77400,,4.83,884,14220,15600,632,11.6,2.71,1.007,332.0,4.53,26.49,4790,0.357,14.2,26.05,21.37,52800,53.2,2.41,9.2,0.819,1.9,241.8,11.01,207.0,66.0,0.74,3.58,101.0,,,,,,,,,,,,,,,,,,
312,ENK-92,ENK0092,E3.73,Enkomi,35.158,33.891,"Tomb 3, Group 15",,"Gjerstad, E.","The Museum of Mediterranean and Near Eastern Antiquities, Stockholm",Pottery,Levanto-Helladic Ware,Olive,,,Slim vessel,Base,,,Coarse,,,,Direct transcription,241,R,,86100,,4.09,273,12210,17100,2863,68.3,21.68,1.094,1105.0,4.571,23.07,1850,0.293,69.5,6.21,19.02,61100,39.0,1.36,0.2,0.611,0.4,216.9,5.42,131.0,62.0,1.086,4.38,140.0,,,,,,,,,,,,,,,,,,
313,ENK-93,ENK0093,E3.72,Enkomi,35.158,33.891,"Tomb 3, Group 15",,"Gjerstad, E.","The Museum of Mediterranean and Near Eastern Antiquities, Stockholm",Pottery,Levanto-Helladic Ware,Green to buff,,,Thin-walled vessel,Rim,,,Coarse,,,Y,Direct transcription,241,S,,101800,,5.12,1101,13860,12300,539,12.1,2.68,1.077,207.0,3.773,19.13,4670,0.334,6.6,29.85,25.85,60300,38.2,2.25,4.3,0.593,0.9,298.5,6.03,252.0,50.0,0.611,3.28,87.0,,,,,,,,,,,,,,,,,,
314,ENK-94,ENK0094,E3.90,Enkomi,35.158,33.891,"Tomb 3, Group 16",,"Gjerstad, E.","The Museum of Mediterranean and Near Eastern Antiquities, Stockholm",Pottery,"Plain White, Hand Made",Brown,,,Large vessel,Body,16,1400-1200 BC,Coarse,,,Y,Direct transcription,241,T,,84600,,4.82,897,13510,19900,520,15,2.33,0.868,202.0,3.409,16.83,4960,0.307,8.6,25.31,25.04,59600,31.3,2.11,4.1,0.546,0.9,234.3,5.57,213.0,75.0,0.537,2.51,127.0,,,,,,,,,,,,,,,,,,
315,ENK-95,ENK0095,E3.93,Enkomi,35.158,33.891,"Tomb 3, Group 16",,"Gjerstad, E.","The Museum of Mediterranean and Near Eastern Antiquities, Stockholm",Pottery,White Shaved Ware,Medium fine brown paste,,,,,,1400-1200 BC,,,,Y,Direct transcription,241,U,,62900,,4.08,307,14130,17400,1676,35,3.1,0.958,1193.0,3.883,20.89,3310,0.306,15.7,13.87,20.85,56300,41.2,2.77,2.2,0.734,0.9,313.9,6.1,9.0,54.0,0.584,3.07,122.0,,,,,,,,,,,,,,,,,,
316,ENK-96,ENK0096,E3.114,Enkomi,35.158,33.891,"Tomb 3, Group 52",,"Gjerstad, E.","The Museum of Mediterranean and Near Eastern Antiquities, Stockholm",Pottery,White Painted (Wheel Made),Grey green,,Bowl,Small bowl or cup,Base,52,1400-1200 BC,Coarse,,,Y,Direct transcription,241,V,,108200,,5.02,1142,12820,11400,315,8.2,2.07,1.16,271.0,4.202,21.57,4920,0.341,5.5,34.45,23.76,58500,41.63,2.304,4.9,0.702,1.53,347.7,6.87,297.0,38.0,0.689,3.22,117.0,,,,,,,,,,,,,,,,,,
317,ENK-97,ENK0097,E3.115,Enkomi,35.158,33.891,"Tomb 3, Group 52",,"Gjerstad, E.","The Museum of Mediterranean and Near Eastern Antiquities, Stockholm",Pottery,White Painted (Wheel Made),Grey green,,Bowl,Cup,Base,52,1400-1200 BC,Coarse,,,Y,Direct transcription,241,W,,92000,,4.79,1087,15980,16100,235,6.9,2.34,0.866,206.0,3.521,17.29,5190,0.31,8.5,32.99,26.55,63300,33.54,2.237,4.4,0.66,0.74,293.3,6.14,245.0,33.0,0.668,3.01,81.0,,,,,,,,,,,,,,,,,,
318,ENK-98,ENK0098,E3.116,Enkomi,35.158,33.891,"Tomb 3, Group 52",,"Gjerstad, E.","The Museum of Mediterranean and Near Eastern Antiquities, Stockholm",Pottery,White Painted (Wheel Made),Drab,,,Medium-sized vessel,Body,52,1400-1200 BC,Coarse,,,Y,Direct transcription,241,X,,76200,,4.8,1064,12400,19200,521,10.8,3.25,0.938,183.0,3.728,19.52,4550,0.314,6.2,31.59,25.53,59700,37.02,2.33,4.4,0.589,1.42,297.4,5.79,228.0,77.0,0.667,3.08,91.0,,,,,,,,,,,,,,,,,,
319,ENK-99,ENK0099,E3.118,Enkomi,35.158,33.891,"Tomb 3, Group 52",,"Gjerstad, E.","The Museum of Mediterranean and Near Eastern Antiquities, Stockholm",Pottery,White Painted (Wheel Made),Pink,,,Medium-sized bowl or jar,Rim,52,1400-1200 BC,Coarse,,,Y,Direct transcription,241,Y,,99000,,4.74,910,9820,19700,553,16,2.23,1.071,264.0,3.924,21.34,4140,0.298,3.9,25.42,21.25,50900,37.7,2.28,4.1,0.594,0.9,577.8,6.21,207.0,78.0,0.569,2.69,87.0,,,,,,,,,,,,,,,,,,
320,ENK-100,ENK0100,E3.119,Enkomi,35.158,33.891,"Tomb 3, Group 52",,"Gjerstad, E.","The Museum of Mediterranean and Near Eastern Antiquities, Stockholm",Pottery,White Painted (Wheel Made),Grey,,Bowl,Small bowl,Rim and handle,52,1400-1200 BC,Coarse,,,Y,Direct transcription,241,Z,,58500,,5.03,862,15960,19200,523,47,4.65,1.057,294.0,3.916,20.69,4980,0.309,2.3,24.83,22.09,56800,40.4,2.24,4.3,0.713,0.7,436.8,6.53,239.0,68.0,0.566,3.43,102.0,,,,,,,,,,,,,,,,,,
321,ENK-101,ENK0101,E3.74,Enkomi,35.158,33.891,"Tomb 3, Group 16",,"Gjerstad, E.","The Museum of Mediterranean and Near Eastern Antiquities, Stockholm",Pottery,"Plain White, Wheel Made",Buff,,,Large vessel,Lug/Handle,ENKE E HANDMADE,,Coarse grit,,,Y,Direct transcription,242,E,,110500,,4.23,1014,13630,15400,771,9.9,1.79,0.971,227.0,3.41,17.82,3900,0.291,5.0,28.92,22.95,53600,32.34,2.098,4.0,0.521,0.64,275.8,5.47,207.0,63.0,0.585,2.47,109.0,,,,,,,,,,,,,,,,,,
322,ENK-102,ENK0102,E3.76,Enkomi,35.158,33.891,"Tomb 3, Group 16",,"Gjerstad, E.","The Museum of Mediterranean and Near Eastern Antiquities, Stockholm",Pottery,"Plain White, Wheel Made",Buff,,Bowl,Shallow bowl or plate,Rim,16,1400-1200 BC,Coarse grit,,,Y,Direct transcription,242,F,,61600,,4.48,738,14530,19400,1355,55.7,10.01,1.017,422.0,3.89,19.07,4930,0.309,6.7,23.67,26.41,51400,37.8,2.19,3.8,0.611,0.8,365.1,6.1,195.0,77.0,0.69,2.87,111.0,,,,,,,,,,,,,,,,,,
323,ENK-103,ENK0103,E3.77,Enkomi,35.158,33.891,"Tomb 3, Group 16",,"Gjerstad, E.","The Museum of Mediterranean and Near Eastern Antiquities, Stockholm",Pottery,"Plain White, Wheel Made",Pink,,,Medium-sized vessel,Lug/Handle,16,1400-1200 BC,Coarse grit,,,Y,Direct transcription,242,G,,89400,,3.99,579,13300,7700,764,15.1,2.16,0.907,242.0,3.703,20.26,3950,0.303,7.9,26.2,19.72,47000,36.5,2.02,2.3,0.569,1.6,509.5,5.67,266.0,47.0,0.609,2.73,120.0,,,,,,,,,,,,,,,,,,
324,ENK-104,ENK0104,E3.78,Enkomi,35.158,33.891,"Tomb 3, Group 16",,"Gjerstad, E.","The Museum of Mediterranean and Near Eastern Antiquities, Stockholm",Pottery,"Plain White, Wheel Made",Medium coarse grit drab paste,,Bowl,Plate,Rim,16,1400-1200 BC,,,,Y,Direct transcription,242,H,,62700,,4.17,628,18310,19000,1552,56.1,10.75,0.96,527.0,3.88,20.48,4080,0.311,9.6,18.99,24.89,46700,38.3,2.22,3.8,0.519,0.7,358.9,5.53,113.0,61.0,0.628,2.47,156.0,,,,,,,,,,,,,,,,,,
325,ENK-105,ENK0105,E3.79,Enkomi,35.158,33.891,"Tomb 3, Group 16",,"Gjerstad, E.","The Museum of Mediterranean and Near Eastern Antiquities, Stockholm",Pottery,"Plain White, Wheel Made",Medium grit drab paste,,,Medium-sized vessel,Body,16,1400-1200 BC,,,,Y,Direct transcription,242,J,,71500,,4.71,1008,12800,14000,238,12.7,1.61,1.022,196.0,3.664,18.76,4640,0.313,5.9,36.59,23.94,57400,37.7,2.13,5.2,0.681,0.6,393.0,6.99,325.0,68.0,0.602,3.64,149.0,,,,,,,,,,,,,,,,,,
326,ENK-106,ENK0106,E3.89,Enkomi,35.158,33.891,"Tomb 3, Group 16",,"Gjerstad, E.","The Museum of Mediterranean and Near Eastern Antiquities, Stockholm",Pottery,"Plain White, Wheel Made",Medium grit drab paste,,,Medium-sized vessel,Body,16,1400-1200 BC,,,,Y,Direct transcription,242,K,,97600,,4.53,1375,9290,22000,759,12.3,1.79,1.026,245.0,3.929,21.24,4760,0.304,9.5,31.35,20.95,53400,41.7,2.01,5.2,0.727,3.9,353.5,6.87,256.0,76.0,0.577,3.28,129.0,,,,,,,,,,,,,,,,,,
327,ENK-107,ENK0107,E3.80,Enkomi,35.158,33.891,"Tomb 3, Group 16",,"Gjerstad, E.","The Museum of Mediterranean and Near Eastern Antiquities, Stockholm",Pottery,"Plain White, Wheel Made",Grey,,Jar,Medium-large jar,Rim and neck,ENKE E HANDMADE,,Coarse grit,,,Y,Direct transcription,242,M,,97900,,4.43,1077,12240,18400,779,13.7,1.91,0.895,194.0,3.546,17.44,4990,0.329,5.0,27.95,24.51,56800,32.58,2.203,3.4,0.532,0.71,361.1,5.49,215.0,62.0,0.595,3.01,123.0,,,,,,,,,,,,,,,,,,
328,ENK-108,ENK0108,E3.81,Enkomi,35.158,33.891,"Tomb 3, Group 16",,"Gjerstad, E.","The Museum of Mediterranean and Near Eastern Antiquities, Stockholm",Pottery,"Plain White, Wheel Made",Brown,,Jar,Medium-large jar,Body,ENKE E HANDMADE,,Coarse grit,,,Y,Direct transcription,242,N,,103700,,4.59,1058,13620,18600,976,23.4,2.74,0.948,175.0,3.477,17.29,3960,0.3,7.8,29.7,24.12,56300,34.43,2.011,4.2,0.533,0.64,338.2,5.68,202.0,67.0,0.654,2.56,126.0,,,,,,,,,,,,,,,,,,
329,ENK-109,ENK0109,E3.82,Enkomi,35.158,33.891,"Tomb 3, Group 16",,"Gjerstad, E.","The Museum of Mediterranean and Near Eastern Antiquities, Stockholm",Pottery,"Plain White, Wheel Made","Grey, crumbly",,,Medium-sized vessel,Body,ENKE E HANDMADE,1400-1200 BC,Coarse grit,,,Y,Direct transcription,242,O,,112700,,4.17,1114,15110,6800,943,16.3,3.04,0.869,207.0,3.311,15.8,3820,0.289,12.4,28.13,24.73,56900,31.29,2.139,3.7,0.519,0.82,395.5,5.35,209.0,22.0,0.602,2.72,85.0,,,,,,,,,,,,,,,,,,
330,ENK-110,ENK0110,E3.86,Enkomi,35.158,33.891,"Tomb 3, Group 16",,"Gjerstad, E.","The Museum of Mediterranean and Near Eastern Antiquities, Stockholm",Pottery,"Plain White, Wheel Made","Grey, crumbly",,,Medium-sized vessel,Body,ENKE E HANDMADE,1400-1200 BC,Coarse grit,,,Y,Direct transcription,242,P,,98500,,4.78,1163,17160,11200,846,3.3,2.37,1.029,178.0,3.649,18.34,4230,0.325,1.3,29.53,24.2,57500,34.68,2.259,4.2,0.558,0.6,260.2,5.63,207.0,36.0,0.588,2.8,109.0,,,,,,,,,,,,,,,,,,
331,ENK-111,ENK0111,E3.92,Enkomi,35.158,33.891,"Tomb 3, Group 16",,"Gjerstad, E.","The Museum of Mediterranean and Near Eastern Antiquities, Stockholm",Pottery,"Plain White, Wheel Made","Grey, crumbly",,,Medium-sized vessel,Body,ENKE E HANDMADE,1400-1200 BC,Coarse grit,,,Y,Direct transcription,242,Q,,83300,,4.72,1101,15570,13700,505,5.7,3.45,1.024,209.0,3.454,16.85,4880,0.3,9.6,29.52,25.2,59000,33.03,2.202,4.0,0.55,0.85,309.1,5.46,222.0,48.0,0.674,2.46,113.0,,,,,,,,,,,,,,,,,,
332,ENK-112,ENK0112,E3.83,Enkomi,35.158,33.891,"Tomb 3, Group 16",,"Gjerstad, E.","The Museum of Mediterranean and Near Eastern Antiquities, Stockholm",Pottery,"Plain White, Wheel Made",Pink,,,Medium-sized vessel,Body,ENKE E HANDMADE,1400-1200 BC,Coarse grit,,,Y,Direct transcription,242,R,,67500,,4.44,1049,14140,22600,684,14.7,2.98,0.942,334.0,3.565,18.49,4090,0.318,4.5,28.74,24.15,56500,36.42,2.345,3.4,0.557,0.72,358.1,5.34,136.0,72.0,0.615,2.44,145.0,,,,,,,,,,,,,,,,,,
333,ENK-113,ENK0113,E3.88,Enkomi,35.158,33.891,"Tomb 3, Group 16",,"Gjerstad, E.","The Museum of Mediterranean and Near Eastern Antiquities, Stockholm",Pottery,"Plain White, Wheel Made",Buff,,,Medium-sized vessel,Rim,,1400-1200 BC,Coarse grit,,,Y,Direct transcription,242,S,,62400,,4.16,993,13650,26200,797,15,1.9,0.775,212.0,2.959,13.81,4110,0.292,3.8,29.04,24.99,58800,31.3,1.84,3.7,0.531,0.8,362.5,5.59,201.0,63.0,0.526,2.65,197.0,,,,,,,,,,,,,,,,,,
334,ENK-114,ENK0114,E3.84,Enkomi,35.158,33.891,"Tomb 3, Group 16",,"Gjerstad, E.","The Museum of Mediterranean and Near Eastern Antiquities, Stockholm",Pottery,"Plain White, Wheel Made",Grey,,,Medium-sized vessel,Body,,1400-1200 BC,Coarse grit,,,Y,Direct transcription,242,T,,86800,,4.65,1086,17640,13700,374,10,2.04,0.903,251.0,3.528,17.43,4590,0.318,8.6,29.57,26.0,60000,33.2,2.11,3.8,0.574,0.7,397.4,5.92,192.0,33.0,0.544,3.06,99.0,,,,,,,,,,,,,,,,,,
335,ENK-115,ENK0115,E3.85,Enkomi,35.158,33.891,"Tomb 3, Group 16",,"Gjerstad, E.","The Museum of Mediterranean and Near Eastern Antiquities, Stockholm",Pottery,"Plain White, Wheel Made",Medium fine brown fabric,,Bowl,Large flaring bowl,Base,,1400-1200 BC,,,,Y,Direct transcription,242,U,,81100,,3.77,691,11500,16700,681,9,1.84,0.806,129.0,3.136,16.71,3990,0.262,6.0,26.12,21.86,51400,30.5,1.77,3.6,0.493,1.2,253.3,5.19,226.0,58.0,0.489,2.08,159.0,,,,,,,,,,,,,,,,,,
336,ENK-116,ENK0116,E3.87,Enkomi,35.158,33.891,"Tomb 3, Group 16",,"Gjerstad, E.","The Museum of Mediterranean and Near Eastern Antiquities, Stockholm",Pottery,"Plain White, Wheel Made","Drab, crumbly",,Bowl,Small shallow bowl with lug handle,,,1400-1200 BC,Coarse grit,,,Y,Direct transcription,242,V,,54600,,4.28,677,18730,18500,1322,36,6.42,0.927,541.0,3.6,17.43,4850,0.311,5.0,19.56,24.4,47200,35.9,2.17,3.2,0.521,0.6,452.5,5.26,119.0,54.0,0.548,2.91,97.0,,,,,,,,,,,,,,,,,,
337,ENK-117,ENK0117,E3.91,Enkomi,35.158,33.891,"Tomb 3, Group 16",,"Gjerstad, E.","The Museum of Mediterranean and Near Eastern Antiquities, Stockholm",Pottery,"Plain White, Wheel Made",Drab green,,Bowl,Small shallow bowl with lug handle,Rim,,1400-1200 BC,Coarse,,,Y,Direct transcription,242,W,,92600,,4.33,932,16570,9000,1295,11,3.0,0.94,515.0,4.19,21.17,4210,0.343,6.1,28.98,22.74,59500,41.5,2.55,4.5,0.71,1.4,646.7,6.66,197.0,34.0,0.632,3.26,160.0,,,,,,,,,,,,,,,,,,
338,ENK-118,ENK0118,E7.21,Enkomi,35.158,33.891,"Tomb 7, Group 21",,"Gjerstad, E.","The Museum of Mediterranean and Near Eastern Antiquities, Stockholm",Pottery,Black Slip (Hand Made),Medium coarse grit fabric with outer red and inner black zones,,,Medium-sized vessel,Body,21,1400-1200 BC,,,,Y,Direct transcription,242,X,,9100,,4.29,1217,9800,13400,352,15.2,0.92,0.75,27.0,1.994,4.87,5550,0.343,4.0,53.58,41.33,96200,9.1,1.98,1.3,0.375,0.2,92.9,1.4,57.0,22.0,0.588,2.35,148.0,,,,,,,,,,,,,,,,,,
339,ENK-119,ENK0119,E7.29,Enkomi,35.158,33.891,"Tomb 7, Group 21",,"Gjerstad, E.","The Museum of Mediterranean and Near Eastern Antiquities, Stockholm",Pottery,Black Slip (Hand Made),Medium coarse grit fabric black,,,Small-sized vessel,Body,21,1400-1200 BC,,,,Y,Direct transcription,242,Y,,17100,,3.89,818,15000,7700,431,6.4,0.79,0.753,119.0,2.516,10.36,4980,0.309,2.8,32.92,37.33,66600,19.9,1.79,0.8,0.467,0.1,149.9,3.16,91.0,27.0,0.504,2.45,65.0,,,,,,,,,,,,,,,,,,
340,ENK-120,ENK0120,E7.30,Enkomi,35.158,33.891,"Tomb 7, Group 21",,"Gjerstad, E.","The Museum of Mediterranean and Near Eastern Antiquities, Stockholm",Pottery,Black Slip (Hand Made),Medium coarse green brown fabric,,Bowl,Small bowl,Rim,21,1400-1200 BC,,,,Y,Direct transcription,242,Z,,34400,,2.93,609,13060,10600,464,23.6,2.13,0.519,155.0,1.749,6.35,3200,0.26,9.5,29.27,39.22,58800,9.6,1.38,0.2,0.285,0.2,235.6,1.95,122.0,26.0,0.412,1.53,111.0,,,,,,,,,,,,,,,,,,
341,ENK-121,ENK0121,E7.19,Enkomi,35.158,33.891,"Tomb 7, Group 21",,"Gjerstad, E.","The Museum of Mediterranean and Near Eastern Antiquities, Stockholm",Pottery,Black Slip (Hand Made),Buff,,,,Lug/Handle,,1400-1200 BC,Fine,,,Y,Direct transcription,243,E,,84400,,3.97,578,12110,23300,640,22.5,2.51,1.059,319.0,4.003,24.44,4080,0.293,13.7,23.02,18.9,45000,47.4,1.94,3.6,0.68,1.1,427.0,8.93,255.0,63.0,0.581,3.6,112.0,,,,,,,,,,,,,,,,,,
342,ENK-122,ENK0122,E7.20,Enkomi,35.158,33.891,"Tomb 7, Group 21",,"Gjerstad, E.","The Museum of Mediterranean and Near Eastern Antiquities, Stockholm",Pottery,Black Slip Shaved,Cream,,Jar,,Lug/Handle and Spout,,1400-1200 BC,Fine,,,Y,Direct transcription,243,F,,124500,,5.47,883,14700,17700,815,14,2.99,1.122,402.0,4.316,23.74,4320,0.311,6.4,19.47,19.38,43500,46.6,2.29,2.4,0.713,0.5,353.5,7.52,191.0,60.0,0.593,3.52,78.0,,,,,,,,,,,,,,,,,,
343,ENK-123,ENK0123,E7.22,Enkomi,35.158,33.891,"Tomb 7, Group 21",,"Gjerstad, E.","The Museum of Mediterranean and Near Eastern Antiquities, Stockholm",Pottery,Black Slip (Hand Made),Fine grit buff fabric,,,Large pot,Body,,1400-1200 BC,,,,Y,Direct transcription,243,G,,65400,,4.2,763,14600,12500,485,7.1,1.67,0.886,166.0,3.036,14.27,4100,0.291,4.2,22.9,21.64,49300,26.7,1.95,1.4,0.419,0.4,311.2,4.04,145.0,34.0,0.577,2.14,121.0,,,,,,,,,,,,,,,,,,
344,ENK-124,ENK0124,E7.23,Enkomi,35.158,33.891,"Tomb 7, Group 21",,"Gjerstad, E.","The Museum of Mediterranean and Near Eastern Antiquities, Stockholm",Pottery,Black Slip (Hand Made),Fine red fabric,,,,Lug/Handle,,1400-1200 BC,,,,Y,Direct transcription,243,H,,42300,,7.04,1484,10310,28600,640,5.6,2.74,1.42,451.0,6.574,39.6,5910,0.409,12.6,28.06,19.55,54100,83.7,3.06,7.5,1.253,0.9,193.2,13.06,155.0,138.0,0.973,5.92,138.0,,,,,,,,,,,,,,,,,,
345,ENK-125,ENK0125,E7.24,Enkomi,35.158,33.891,"Tomb 7, Group 21",,"Gjerstad, E.","The Museum of Mediterranean and Near Eastern Antiquities, Stockholm",Pottery,Black Slip (Wheel Made),Medium fine light grey fabric,,,,Body,,1400-1200 BC,,,,Y,Direct transcription,243,J,,99300,,4.1,869,15130,8700,775,8.6,3.08,1.064,429.0,3.94,21.59,4310,0.268,7.8,27.36,22.78,51000,44.2,1.91,5.5,0.752,0.9,381.5,7.96,268.0,31.0,0.626,3.26,79.0,,,,,,,,,,,,,,,,,,
346,ENK-126,ENK0126,E7.25,Enkomi,35.158,33.891,"Tomb 7, Group 21",,"Gjerstad, E.","The Museum of Mediterranean and Near Eastern Antiquities, Stockholm",Pottery,Black Slip (Wheel Made),Medium fine light grey fabric,,,,Lug/Handle,,1400-1200 BC,,,,,Direct transcription,243,K,,89300,,4.74,831,17400,7800,2404,42.7,15.7,1.045,765.0,4.516,23.77,3220,0.328,12.8,21.1,20.92,49100,46.8,1.89,3.3,0.731,0.6,330.3,7.5,193.0,12.0,0.704,2.88,124.0,,,,,,,,,,,,,,,,,,
347,ENK-127,ENK0127,E7.26,Enkomi,35.158,33.891,"Tomb 7, Group 21",,"Gjerstad, E.","The Museum of Mediterranean and Near Eastern Antiquities, Stockholm",Pottery,Black Slip (Wheel Made),Fine grit buff fabric,,,,Body,,1400-1200 BC,,,,Y,Direct transcription,243,M,,120500,,3.59,686,13500,17200,642,10.9,1.54,0.772,285.0,2.83,14.32,3310,0.247,4.9,20.23,16.93,40100,27.4,1.7,2.2,0.415,0.3,362.8,4.07,127.0,43.0,0.576,2.81,76.0,,,,,,,,,,,,,,,,,,
348,ENK-128,ENK0128,E7.27,Enkomi,35.158,33.891,"Tomb 7, Group 21",,"Gjerstad, E.","The Museum of Mediterranean and Near Eastern Antiquities, Stockholm",Pottery,Black Slip (Hand Made),Fine grit buff fabric,,,,Body,,1400-1200 BC,,,,Y,Direct transcription,243,N,,120500,,3.85,873,12620,13700,601,9.8,1.3,0.786,118.0,3.251,15.69,4110,0.276,6.5,22.73,20.89,48500,30.5,1.97,2.3,0.465,0.7,266.3,4.75,169.0,45.0,0.622,2.54,98.0,,,,,,,,,,,,,,,,,,
349,ENK-129,ENK0129,E7.28,Enkomi,35.158,33.891,"Tomb 7, Group 21",,"Gjerstad, E.","The Museum of Mediterranean and Near Eastern Antiquities, Stockholm",Pottery,Black Slip (Hand Made),Fine grit buff fabric,,,,Body,,1400-1200 BC,,,,Y,Direct transcription,243,O,,115900,,4.26,905,10510,18600,1067,11.2,1.92,0.928,401.0,3.4,17.24,3690,0.286,4.8,27.18,19.1,46400,35.5,1.89,2.8,0.534,0.8,2830.0,4.78,147.0,62.0,0.637,3.31,100.0,,,,,,,,,,,,,,,,,,
350,ENK-130,ENK0130,E11.34,Enkomi,35.158,33.891,"Tomb 7, Group 21",,"Gjerstad, E.","The Museum of Mediterranean and Near Eastern Antiquities, Stockholm",Pottery,Black Slip (Hand Made),Fine black fabric,,,,Lug/Handle,21,1400-1200 BC,Occasional large inclusions,,,Y,Direct transcription,243,P,,14800,,6.53,876,8030,26000,806,9,2.99,1.406,411.0,6.486,42.52,5780,0.4,9.2,19.79,18.17,49300,87.9,3.27,7.8,1.351,0.7,147.4,13.95,84.0,155.0,0.81,5.66,151.0,,,,,,,,,,,,,,,,,,
351,ENK-131,ENK0131,E11.35,Enkomi,35.158,33.891,"Tomb 7, Group 21",,"Gjerstad, E.","The Museum of Mediterranean and Near Eastern Antiquities, Stockholm",Pottery,Black Slip (Wheel Made),Medium grit grey fabric,,,,Lug/Handle,,1400-1200 BC,,,,Y,Direct transcription,243,Q,,18400,,4.08,304,16260,16900,2706,21,3.82,0.946,936.0,4.332,24.26,4140,0.27,12.4,11.19,21.29,34300,47.9,1.99,3.5,0.767,0.7,585.3,7.57,117.0,67.0,0.79,3.29,149.0,,,,,,,,,,,,,,,,,,
352,ENK-132,ENK0132,E11.36,Enkomi,35.158,33.891,"Tomb 7, Group 21",,"Gjerstad, E.","The Museum of Mediterranean and Near Eastern Antiquities, Stockholm",Pottery,Black Slip (Wheel Made),Medium grey fabric,,,,Body,,1400-1200 BC,,,,Y,Direct transcription,243,R,,14800,,4.52,471,17590,17200,2459,12.8,5.61,1.167,486.0,4.249,24.01,4610,0.311,10.4,32.99,22.91,44500,46.6,2.15,4.4,0.759,0.9,462.8,7.78,247.0,84.0,0.594,3.95,254.0,,,,,,,,,,,,,,,,,,
353,ENK-133,ENK0133,E11.39,Enkomi,35.158,33.891,"Tomb 7, Group 21",,"Gjerstad, E.","The Museum of Mediterranean and Near Eastern Antiquities, Stockholm",Pottery,Black Slip (Wheel Made),Medium grey fabric,,,,Base,,1400-1200 BC,,,,Y,Direct transcription,243,S,,33100,,4.33,374,15740,18300,3460,22.6,8.36,0.949,754.0,4.297,23.29,3810,0.302,11.3,21.17,21.69,51700,44.1,2.19,3.0,0.756,0.8,347.2,7.47,211.0,75.0,0.611,3.28,323.0,,,,,,,,,,,,,,,,,,
354,ENK-134,ENK0134,E11.37,Enkomi,35.158,33.891,"Tomb 7, Group 21",,"Gjerstad, E.","The Museum of Mediterranean and Near Eastern Antiquities, Stockholm",Pottery,Black Slip (Wheel Made),Medium grey fabric,,,,Base,,1400-1200 BC,,,,Y,Direct transcription,243,T,,74700,,4.06,811,12690,18400,1355,75.9,13.58,0.797,672.0,4.116,21.39,3560,0.278,8.1,31.22,20.73,50600,42.7,1.87,4.4,0.653,0.7,580.9,6.81,344.0,75.0,0.608,2.78,164.0,,,,,,,,,,,,,,,,,,
355,ENK-135,ENK0135,E11.38,Enkomi,35.158,33.891,"Tomb 7, Group 21",,"Gjerstad, E.","The Museum of Mediterranean and Near Eastern Antiquities, Stockholm",Pottery,Black Slip (Wheel Made),Medium grey fabric,,,,Body,,1400-1200 BC,,,,Y,Direct transcription,243,U,,58800,,4.43,748,13030,21600,1344,127.5,21.29,0.988,1068.0,4.741,23.72,3940,0.285,6.5,28.53,22.09,48500,47.7,1.91,4.5,0.708,0.7,725.8,7.6,296.0,77.0,0.554,2.93,179.0,,,,,,,,,,,,,,,,,,
356,ENK-136,ENK0136,E3.1,Enkomi,35.158,33.891,,,"Gjerstad, E.","The Museum of Mediterranean and Near Eastern Antiquities, Stockholm",Pottery,White Slip I-II,Medium grit red fabric,,,,Rim,Group 4,1400-1200 BC,,,,,Direct transcription,243,V,,18700,,3.55,665,4800,7200,950,17,3.36,0.827,189.0,2.417,8.8,3550,0.275,1.5,39.73,44.52,76600,16.1,1.4,1.4,0.29,0.3,162.2,2.4,122.0,29.0,0.509,1.86,89.0,,,,,,,,,,,,,,,,,,
357,ENK-137,ENK0137,E3.2,Enkomi,35.158,33.891,,,"Gjerstad, E.","The Museum of Mediterranean and Near Eastern Antiquities, Stockholm",Pottery,White Slip I-II,Fine grit red fabric,,,,Lug/Handle,Group 4,1400-1200 BC,,,,Y,Direct transcription,243,W,,2600,,5.38,638,23210,7400,157,29,6.0,1.005,157.0,3.051,9.02,6660,0.422,10.4,27.93,45.94,96900,15.7,2.42,1.0,0.3,0.3,88.5,2.14,31.0,46.0,0.688,2.83,138.0,,,,,,,,,,,,,,,,,,
358,ENK-137b,ENK0137b,E3.2,Enkomi,35.158,33.891,,,"Gjerstad, E.","The Museum of Mediterranean and Near Eastern Antiquities, Stockholm",Pottery,,,,,,,,,,Pots redrilled and given original JAK or ENK number and suffixed with B,,Y,,690,K,,,,,,,,,,,,,,,,,,,,,,,,,,,,,,,,,,,,,,,,,,,,,,,,,,
359,ENK-138,ENK0138,E3.4,Enkomi,35.158,33.891,,,"Gjerstad, E.","The Museum of Mediterranean and Near Eastern Antiquities, Stockholm",Pottery,,Medium grit buff fabric,,,,Rim,Group 4,1400-1200 BC,,"uniform fabric with no obvious slip added. Buff color, fine painted.",,Y,Direct transcription,243,X,,11500,,3.34,48,9950,7400,699,15,1.0,0.788,229.0,1.547,2.41,7710,0.4,,5.3,55.08,14300,4.8,1.8,0.2,0.451,2.3,235.0,0.91,50.0,6.0,0.446,2.24,117.0,,,,,,,,,,,,,,,,,,
360,ENK-139,ENK0139,E3.6,Enkomi,35.158,33.891,,,"Gjerstad, E.","The Museum of Mediterranean and Near Eastern Antiquities, Stockholm",Pottery,White Slip I-II,Medium grit red fabric,,,,Rim,Group 4,1400-1200 BC,,,,Y,Direct transcription,243,Y,,,,5.12,663,23250,9600,234,16,1.76,0.944,140.0,2.703,8.42,6510,0.377,7.7,28.19,44.42,97700,14.0,2.45,0.8,0.3,0.5,85.6,2.28,57.0,30.0,0.659,2.82,123.0,,,,,,,,,,,,,,,,,,
361,ENK-140,ENK0140,E3.7,Enkomi,35.158,33.891,,,"Gjerstad, E.","The Museum of Mediterranean and Near Eastern Antiquities, Stockholm",Pottery,White Slip I-II,Medium grit red fabric,,,,Rim,Group 4,1400-1200 BC,,,,Y,Direct transcription,243,Z,,11400,,5.87,754,23520,13500,649,9,0.63,0.921,88.0,2.717,8.07,6140,0.398,7.3,30.63,44.4,97600,13.7,2.35,1.2,0.289,0.2,76.2,2.25,60.0,30.0,0.646,2.71,123.0,,,,,,,,,,,,,,,,,,
362,ENK-141,ENK0141,E3.9,Enkomi,35.158,33.891,,,"Gjerstad, E.","The Museum of Mediterranean and Near Eastern Antiquities, Stockholm",Pottery,White Slip I-II,Medium grit red fabric,,,,Body,Group 4,1400-1200 BC,,,,Y,Direct transcription,244,E,,4600,,4.95,692,23880,11400,233,8,1.23,0.938,83.0,2.683,8.07,6140,0.372,,29.01,44.57,100600,14.4,2.4,0.8,0.289,0.3,80.6,2.17,29.0,28.0,0.656,2.97,104.0,,,,,,,,,,,,,,,,,,
363,ENK-142,ENK0142,E3.11,Enkomi,35.158,33.891,,,"Gjerstad, E.","The Museum of Mediterranean and Near Eastern Antiquities, Stockholm",Pottery,,Medium grit buff fabric,,,,Body,Group 4,1400-1200 BC,,"uniform fabric with no obvious slip added. Buff color, fine painted.",,Y,Direct transcription,244,F,,8700,,3.74,77,9850,5900,300,16.1,1.38,0.792,159.0,1.445,2.09,7800,0.39,2.4,5.44,55.73,14600,5.0,2.39,0.3,0.481,1.91,203.3,0.91,86.0,3.0,0.563,2.04,101.0,,,,,,,,,,,,,,,,,,
364,ENK-142B,ENK0142B,E3.11,Enkomi,35.158,33.891,Group 4,,"Gjerstad, E.","The Museum of Mediterranean and Near Eastern Antiquities, Stockholm",Pottery,Cypriot White Slip,,,,,,,,,Pots redrilled and given original JAK or ENK number and suffixed with B,,Y,Direct transcription,690,M,104600,11200,455,3.93,38,10350,4800,569,19.5,0.94,0.942,197.0,1.505,3.02,7820,0.404,1.2,5.31,59.08,14200,4.2,2.1,,0.206,1.88,248.9,0.63,115.0,15.0,0.469,2.04,114.0,,,,,,,,,,,,,,,,,,
365,ENK-143,ENK0143,E3.12,Enkomi,35.158,33.891,,,"Gjerstad, E.","The Museum of Mediterranean and Near Eastern Antiquities, Stockholm",Pottery,,Medium grit buff fabric,,,,Rim and Lug/Handle,Group 4,1400-1200 BC,,"uniform fabric with no obvious slip added. Buff color, fine painted.",,Y,Direct transcription,244,G,,11500,,3.75,31,9490,7500,738,24.4,1.8,0.789,308.0,1.505,2.42,7490,0.393,15.6,5.0,58.19,14100,6.1,2.37,0.2,0.513,1.54,240.0,1.05,83.0,12.0,0.553,2.38,145.0,,,,,,,,,,,,,,,,,,
366,ENK-144,ENK0144,E3.13,Enkomi,35.158,33.891,,,"Gjerstad, E.","The Museum of Mediterranean and Near Eastern Antiquities, Stockholm",Pottery,,Medium grit buff fabric,,,,Body,Group 4,1400-1200 BC,,"uniform fabric with no obvious slip added. Buff color, fine painted.",,Y,Direct transcription,244,H,,14300,,3.66,33,9860,5800,195,13,2.27,0.774,84.0,1.54,2.43,7760,0.426,6.3,6.06,55.67,13700,4.9,2.49,0.1,0.476,1.95,254.7,0.84,95.0,8.0,0.585,2.28,145.0,,,,,,,,,,,,,,,,,,
367,ENK-145,ENK0145,E3.94,Enkomi,35.158,33.891,,,"Gjerstad, E.","The Museum of Mediterranean and Near Eastern Antiquities, Stockholm",Pottery,White Slip II,Medium grit red fabric,,,,Rim and Lug/Handle,Group 17,1400-1200 BC,,,,Y,Direct transcription,244,J,,25100,,3.21,685,8420,18100,1602,8,1.74,0.52,220.0,2.073,9.3,3640,0.256,7.7,35.41,39.74,63900,19.5,1.45,0.7,0.336,0.3,169.7,2.14,95.0,32.0,0.458,1.79,61.0,,,,,,,,,,,,,,,,,,
368,ENK-146,ENK0146,E3.95,Enkomi,35.158,33.891,,,"Gjerstad, E.","The Museum of Mediterranean and Near Eastern Antiquities, Stockholm",Pottery,White Slip II,Medium grit red and black fabric,,,,Rim,Group 17,1400-1200 BC,,,,Y,Direct transcription,244,K,,25000,,3.24,592,14200,13900,410,11,1.95,0.56,336.0,1.712,5.3,3630,0.263,7.2,29.22,35.41,65700,10.3,1.47,0.6,0.271,0.2,228.7,1.66,75.0,30.0,0.366,1.58,164.0,,,,,,,,,,,,,,,,,,
369,ENK-147,ENK0147,E3.96,Enkomi,35.158,33.891,,,"Gjerstad, E.","The Museum of Mediterranean and Near Eastern Antiquities, Stockholm",Pottery,White Slip II,Medium grit red and black fabric,,,,Rim,Group 17,1400-1200 BC,,,,Y,Direct transcription,244,M,,21800,,3.37,681,11130,16600,819,7,0.79,0.529,190.0,1.786,7.71,3670,0.217,9.4,32.92,39.7,60900,14.7,1.41,0.2,0.339,0.2,256.6,2.22,19.0,8.0,0.376,2.04,57.0,,,,,,,,,,,,,,,,,,
370,ENK-148,ENK0148,E3.97,Enkomi,35.158,33.891,,,"Gjerstad, E.","The Museum of Mediterranean and Near Eastern Antiquities, Stockholm",Pottery,White Slip II,Medium grit grey and brown fabric,,,,Rim,Group 17,1400-1200 BC,,,,Y,Direct transcription,244,N,,25100,,3.92,1160,19940,6000,1074,21,3.4,0.453,165.0,1.259,2.56,3190,0.203,,44.99,36.65,66400,6.9,1.43,0.8,0.177,0.1,1495.7,1.66,364.0,16.0,0.292,1.36,153.0,,,,,,,,,,,,,,,,,,
371,ENK-148b,ENK0148b,E3.97,Enkomi,35.158,33.891,,,"Gjerstad, E.","The Museum of Mediterranean and Near Eastern Antiquities, Stockholm",Pottery,,,,,,,,,,Pots redrilled and given original JAK or ENK number and suffixed with B,,Y,"J. Gunneweg (Pers. Comm., 2008)",690,N,76470,42560,,2.56,1320,19200,6420,,,4.23,0.405,95.1,1.271,3.228,2910,0.25,2.95,49.775,37.571,68340,7.45,1.845,9.5,0.147,0.05,1217.73,0.851,389.741,3.75,0.402,0.676,,,,,,,,,,,,,,,,,,,
372,ENK-149,ENK0149,E3.98,Enkomi,35.158,33.891,,,"Gjerstad, E.","The Museum of Mediterranean and Near Eastern Antiquities, Stockholm",Pottery,White Slip II,Medium grit red and grey fabric,,,,Rim,Group 17,1400-1200 BC,,,,Y,Direct transcription,244,O,,23600,,4.98,976,16850,6200,78,2,0.14,0.752,140.0,2.221,5.71,4650,0.393,5.4,38.53,43.76,84000,10.4,2.1,0.8,0.284,0.2,197.1,1.71,100.0,17.0,0.648,2.06,69.0,,,,,,,,,,,,,,,,,,
373,ENK-150,ENK0150,E3.99,Enkomi,35.158,33.891,,,"Gjerstad, E.","The Museum of Mediterranean and Near Eastern Antiquities, Stockholm",Pottery,White Slip II,Medium grit grey and brown fabric,,,,Rim,Group 17,1400-1200 BC,,,,Y,Direct transcription,244,P,,11000,,4.52,1082,12530,13600,617,14,2.36,0.781,200.0,2.613,10.39,4530,0.332,0.7,40.38,39.54,80700,20.9,1.98,1.0,0.398,0.7,137.1,2.71,58.0,32.0,0.56,2.34,324.0,,,,,,,,,,,,,,,,,,
374,ENK-151,ENK0151,E3.100,Enkomi,35.158,33.891,,,"Gjerstad, E.","The Museum of Mediterranean and Near Eastern Antiquities, Stockholm",Pottery,White Slip II,Medium grit brown and grey fabric,,,,Rim,Group 17,1400-1200 BC,,,,Y,Direct transcription,244,Q,,17600,,2.75,620,8480,9100,703,11,2.64,0.537,154.0,1.494,5.22,3280,0.198,,29.66,35.28,55600,12.7,1.05,0.4,0.289,0.2,137.3,1.89,105.0,25.0,0.385,2.17,60.0,,,,,,,,,,,,,,,,,,
375,ENK-152,ENK0152,E3.101,Enkomi,35.158,33.891,,,"Gjerstad, E.","The Museum of Mediterranean and Near Eastern Antiquities, Stockholm",Pottery,White Slip II,Mediunm grit grey fabric,,,,Rim,Group 17,1400-1200 BC,,,,Y,Direct transcription,244,R,,14700,,3.83,938,13360,9500,746,33,10.3,0.726,267.0,2.608,7.48,4080,0.327,1.7,36.06,36.68,76600,16.7,1.84,1.1,0.41,0.3,176.6,1.7,79.0,25.0,0.531,2.22,108.0,,,,,,,,,,,,,,,,,,
376,ENK-153,ENK0153,E3.103,Enkomi,35.158,33.891,,,"Gjerstad, E.","The Museum of Mediterranean and Near Eastern Antiquities, Stockholm",Pottery,White Slip II,Medium grit red and grey fabric,,,,Rim and Lug/Handle,Group 17,1400-1200 BC,,,,Y,Direct transcription,244,S,,15600,,4.97,1043,16620,6100,389,1,0.36,0.715,16.0,2.203,5.84,5070,0.386,6.3,40.01,42.94,84800,11.8,2.15,0.6,0.442,0.1,196.4,1.68,86.0,38.0,0.591,2.02,73.0,,,,,,,,,,,,,,,,,,
377,ENK-154,ENK0154,E3.104,Enkomi,35.158,33.891,,,"Gjerstad, E.","The Museum of Mediterranean and Near Eastern Antiquities, Stockholm",Pottery,White Slip II,Medium grit black fabric,,,,Body,Group 17,1400-1200 BC,,,,Y,Direct transcription,244,T,,29400,,2.91,662,8210,7700,626,9,1.08,0.545,221.0,1.876,7.91,2830,0.237,3.0,31.22,42.2,56100,13.5,1.33,0.4,0.283,0.2,637.0,2.2,132.0,33.0,0.398,1.58,73.0,,,,,,,,,,,,,,,,,,
378,ENK-155,ENK0155,E3.106,Enkomi,35.158,33.891,,,"Gjerstad, E.","The Museum of Mediterranean and Near Eastern Antiquities, Stockholm",Pottery,White Slip II,Medium grit buff and grey fabric,,,,Body,Group 17,1400-1200 BC,,,,Y,Direct transcription,244,U,,31400,,3.94,976,19450,2800,746,26,4.12,0.546,246.0,1.425,3.22,3000,0.241,4.9,37.85,36.62,65100,6.7,1.43,0.3,0.336,0.4,1310.0,1.32,343.0,20.0,0.337,1.03,181.0,,,,,,,,,,,,,,,,,,
379,ENK-155b,ENK0155b,E3.106,Enkomi,35.158,33.891,,,"Gjerstad, E.","The Museum of Mediterranean and Near Eastern Antiquities, Stockholm",Pottery,,,,,,,,,,Pots redrilled and given original JAK or ENK number and suffixed with B,,Y,"J. Gunneweg (Pers. Comm., 2008)",690,O,78660,42130,,2.79,1046,20130,6930,,,5.34,0.37,313.0,1.29,3.758,2920,0.287,6.41,40.659,37.095,66450,8.58,1.76,9.5,0.142,0.13,1561.702,0.363,281.574,5.61,0.391,0.608,,,,,,,,,,,,,,,,,,,
380,ENK-156,ENK0156,E3.108,Enkomi,35.158,33.891,,,"Gjerstad, E.","The Museum of Mediterranean and Near Eastern Antiquities, Stockholm",Pottery,White Slip II,Medium grit brown and grey fabric,,,,Rim,Group 17,1400-1200 BC,,,,Y,Direct transcription,244,V,,28200,,3.19,741,8760,3900,214,27,3.13,0.522,103.0,1.897,6.57,3290,0.272,4.5,32.86,40.78,64300,11.1,1.3,0.9,0.278,0.2,167.0,1.76,66.0,21.0,0.472,1.75,292.0,,,,,,,,,,,,,,,,,,
381,ENK-157,ENK0157,E3.109,Enkomi,35.158,33.891,,,"Gjerstad, E.","The Museum of Mediterranean and Near Eastern Antiquities, Stockholm",Pottery,White Slip II,Fine grit red fabric,,,,Body,Group 17,1400-1200 BC,,,,Y,Direct transcription,244,W,,,,5.25,714,23710,8700,,6,0.56,0.958,54.0,2.71,7.91,6620,0.416,6.3,30.68,44.27,101100,14.4,2.31,0.9,0.461,0.5,80.3,2.21,68.0,41.0,0.651,2.82,128.0,,,,,,,,,,,,,,,,,,
382,ENK-158,ENK0158,E3.111,Enkomi,35.158,33.891,,,"Gjerstad, E.","The Museum of Mediterranean and Near Eastern Antiquities, Stockholm",Pottery,White Slip II,Fine grit red fabric,,,,Body,Group 17,1400-1200 BC,,,,Y,Direct transcription,244,X,,4200,,5.26,743,24400,5000,71,6,0.41,0.893,125.0,2.791,8.17,6520,0.433,6.8,29.64,45.15,100600,13.2,2.21,1.0,0.469,0.2,77.2,2.08,35.0,34.0,0.657,3.14,128.0,,,,,,,,,,,,,,,,,,
383,ENK-158b,ENK0158b,E3.111,Enkomi,35.158,33.891,,,"Gjerstad, E.","The Museum of Mediterranean and Near Eastern Antiquities, Stockholm",Pottery,,,,,,,,,,Pots redrilled and given original JAK or ENK number and suffixed with B,,Y,"J. Gunneweg (Pers. Comm., 2008)",690,P,106980,31920,,4.81,730,24570,8300,,,0.84,1.07,114.7,2.78,8.269,5760,0.437,10.78,28.226,44.516,102990,14.9,3.191,9.2,0.336,0.26,66.809,2.052,66.036,26.7,0.709,2.095,,,,,,,,,,,,,,,,,,,
384,ENK-159,ENK0159,E3.112,Enkomi,35.158,33.891,,,"Gjerstad, E.","The Museum of Mediterranean and Near Eastern Antiquities, Stockholm",Pottery,White Slip II,Fine grit red fabric,,,,Body,Group 17,1400-1200 BC,,,,Y,Direct transcription,244,Y,,,,5.71,691,24230,17200,130,13,3.4,0.975,114.0,2.955,8.56,6860,0.457,6.7,28.21,45.7,100400,14.9,2.37,1.0,0.484,0.4,80.4,2.11,25.0,39.0,0.711,3.08,124.0,,,,,,,,,,,,,,,,,,
385,ENK-160,ENK0160,E3.110,Enkomi,35.158,33.891,,,"Gjerstad, E.","The Museum of Mediterranean and Near Eastern Antiquities, Stockholm",Pottery,White Slip II,Medium grit grey green fabric,,,,Rim,Group 17,1400-1200 BC,,,,Y,Direct transcription,244,Z,,30200,,3.33,755,8510,12900,206,16,2.17,0.591,103.0,1.84,6.34,3410,0.26,7.5,32.88,40.83,64400,12.2,1.26,1.0,0.26,0.2,210.3,1.78,83.0,14.0,0.41,1.56,92.0,,,,,,,,,,,,,,,,,,
386,ENK-161,ENK0161,E11.1,Enkomi,35.158,33.891,,,"Gjerstad, E.","The Museum of Mediterranean and Near Eastern Antiquities, Stockholm",Pottery,Base Ring,"Medium grit brown fabric, black core",,Jar,Jug,Base,Group 19,1400-1200 BC,,,,Y,Direct transcription,245,E,,,,5.78,793,8470,27000,566,11,2.93,1.377,386.0,6.13,41.01,5980,0.403,,19.01,17.22,46100,83.1,3.13,8.3,1.4,0.7,133.4,14.12,63.0,150.0,0.753,5.16,132.0,,,,,,,,,,,,,,,,,,
