Repository: AndreWeenk/DataAnalysis

File: CyprusPottery.csv (part 5 of 20)
7,AEVI-7,AEVI0007,,Ayios Epiktitos-Vrysi,35.321,33.39,,"Cyprus Museum, Nicosia","Artzy, M.",Lawrence Berkeley National Laboratory,Pottery,Red burnished,,,,,,,Neolithic,,,,Y,,738,W,,,,,,,,,,,,,,,,,,,,,,,,,,,,,,,,,,,,,,,,,,,,,,,,,,
8,AEVI-8,AEVI0008,,Ayios Epiktitos-Vrysi,35.321,33.39,,"Cyprus Museum, Nicosia","Artzy, M.",Lawrence Berkeley National Laboratory,Pottery,Red burnished,,,,,,,Neolithic,,,,Y,,738,X,,,,,,,,,,,,,,,,,,,,,,,,,,,,,,,,,,,,,,,,,,,,,,,,,,
9,AEVI-9,AEVI0009,,Ayios Epiktitos-Vrysi,35.321,33.39,,"Cyprus Museum, Nicosia","Artzy, M.",Lawrence Berkeley National Laboratory,Pottery,Red burnished,,,,,,,Neolithic,,,,Y,,738,Y,,,,,,,,,,,,,,,,,,,,,,,,,,,,,,,,,,,,,,,,,,,,,,,,,,
10,AEVI-10,AEVI0010,,Ayios Epiktitos-Vrysi,35.321,33.39,,"Cyprus Museum, Nicosia","Artzy, M.",Lawrence Berkeley National Laboratory,Pottery,Coarse ware,,,,,,,Neolithic,,,,Y,,738,Z,,,,,,,,,,,,,,,,,,,,,,,,,,,,,,,,,,,,,,,,,,,,,,,,,,
387,ENK-162,ENK0162,E11.2,Enkomi,35.158,33.891,,,"Gjerstad, E.","The Museum of Mediterranean and Near Eastern Antiquities, Stockholm",Pottery,Base Ring,Fine grit brown fabric,,Bowl,,Rim and Lug/Handle,Group 19,1400-1200 BC,,,,Y,Direct transcription,245,F,,20000,,6.43,888,12590,31800,390,15,4.29,1.38,610.0,6.229,36.75,4820,0.366,,17.77,18.5,41100,81.2,3.26,5.7,1.244,0.6,172.1,12.38,80.0,130.0,0.8,5.45,144.0,,,,,,,,,,,,,,,,,,
388,ENK-163,ENK0163,E11.3,Enkomi,35.158,33.891,,,"Gjerstad, E.","The Museum of Mediterranean and Near Eastern Antiquities, Stockholm",Pottery,Base Ring,Fine brown,Strap in relief,,,Body,Group 19,1400-1200 BC,,,,Y,Direct transcription,245,G,,,,4.91,497,9200,34800,292,20,4.39,1.064,353.0,4.848,25.75,5880,0.418,,20.08,15.77,47200,55.0,2.89,6.8,1.396,0.6,139.5,13.82,115.0,142.0,0.689,5.59,114.0,,,,,,,,,,,,,,,,,,
389,ENK-164,ENK0164,E11.4,Enkomi,35.158,33.891,,,"Gjerstad, E.","The Museum of Mediterranean and Near Eastern Antiquities, Stockholm",Pottery,Base Ring,Fine brown,,Bowl,,Rim and Lug/Handle,Group 19,1400-1200 BC,,,,Y,Direct transcription,245,H,,17200,,6.18,1230,12280,29900,214,4,2.73,1.404,444.0,6.405,38.07,6190,0.39,,22.56,19.67,45800,82.9,3.17,7.8,1.36,0.6,190.9,13.49,133.0,157.0,0.83,5.93,129.0,,,,,,,,,,,,,,,,,,
390,ENK-165,ENK0165,E11.5,Enkomi,35.158,33.891,,,"Gjerstad, E.","The Museum of Mediterranean and Near Eastern Antiquities, Stockholm",Pottery,Base Ring,Medium grit grey fabric,,Bowl,Thin shallow bowl,Rim,Group 19,1400-1200 BC,,,,Y,Direct transcription,245,J,,35500,,5.76,873,8330,26900,605,13,2.58,1.434,701.0,6.619,44.48,7460,0.482,,19.6,18.65,48400,87.1,3.4,7.9,1.407,0.7,145.3,14.26,,169.0,0.823,5.51,115.0,,,,,,,,,,,,,,,,,,
391,ENK-166,ENK0166,E11.6,Enkomi,35.158,33.891,,,"Gjerstad, E.","The Museum of Mediterranean and Near Eastern Antiquities, Stockholm",Pottery,Base Ring,Fine brown,Relief bands,,,Body,Group 19,1400-1200 BC,,,,Y,Direct transcription,245,K,,,,5.49,616,8690,31200,333,13,4.0,1.326,550.0,5.659,39.23,6280,0.407,,18.11,15.9,39000,81.5,3.07,8.1,1.48,0.6,126.1,14.19,89.0,147.0,0.699,5.64,110.0,,,,,,,,,,,,,,,,,,
392,ENK-167,ENK0167,E11.7,Enkomi,35.158,33.891,,,"Gjerstad, E.","The Museum of Mediterranean and Near Eastern Antiquities, Stockholm",Pottery,Base Ring,Grey,,,,Body,Group 19,1400-1200 BC,Coarse,,,Y,Direct transcription,245,M,,18800,,6.19,907,7510,32900,223,11,2.94,1.454,305.0,6.451,42.2,5550,0.412,,22.39,17.59,45100,87.3,3.2,7.8,1.345,0.5,126.4,13.74,87.0,155.0,0.832,5.32,121.0,,,,,,,,,,,,,,,,,,
393,ENK-168,ENK0168,E11.8,Enkomi,35.158,33.891,,,"Gjerstad, E.","The Museum of Mediterranean and Near Eastern Antiquities, Stockholm",Pottery,Base Ring,Medium grit brown and grey fabric,,Bowl,Bowl,Body,Group 19,1400-1200 BC,,,,Y,Direct transcription,245,N,,10600,,6.02,702,8920,31900,216,10,2.96,1.37,498.0,6.1,41.54,5420,0.387,,19.29,16.95,40500,85.1,3.04,7.6,1.369,0.7,135.4,13.91,81.0,158.0,0.767,5.39,128.0,,,,,,,,,,,,,,,,,,
394,ENK-169,ENK0169,E11.15,Enkomi,35.158,33.891,,,"Gjerstad, E.","The Museum of Mediterranean and Near Eastern Antiquities, Stockholm",Pottery,Base Ring,Grey,,Bowl,bowl,Body,Group 19,1400-1200 BC,Coarse grit,,,Y,Direct transcription,245,O,,17300,,5.47,873,7830,31400,825,14,3.37,1.32,604.0,6.525,41.84,5260,0.4,,18.09,17.75,48800,85.0,3.3,7.5,1.35,0.8,141.2,13.81,73.0,154.0,0.846,5.03,163.0,,,,,,,,,,,,,,,,,,
395,ENK-170,ENK0170,E11.10,Enkomi,35.158,33.891,,,"Gjerstad, E.","The Museum of Mediterranean and Near Eastern Antiquities, Stockholm",Pottery,Base Ring,Medium grit grey fabric,,Bowl,Bowl,Rim and Lug/Handle,Group 19,1400-1200 BC,,,,Y,Direct transcription,245,P,,17000,,5.82,677,8920,27600,1180,12,6.06,1.381,616.0,6.757,43.31,6800,0.439,,16.53,17.88,47700,86.9,3.41,7.7,1.365,0.6,129.3,13.79,36.0,138.0,0.851,5.24,161.0,,,,,,,,,,,,,,,,,,
396,ENK-171,ENK0171,E11.11,Enkomi,35.158,33.891,,,"Gjerstad, E.","The Museum of Mediterranean and Near Eastern Antiquities, Stockholm",Pottery,Base Ring,"Medium grit, brown fabric",,Jar,Jug,Rim,Group 19,1400-1200 BC,,,,Y,Direct transcription,245,Q,,2100,,5.63,827,8000,30400,285,10,3.23,1.375,394.0,6.353,44.45,6290,0.42,,18.35,18.18,46500,90.1,3.17,8.7,1.48,0.7,128.9,15.18,50.0,179.0,0.831,5.94,123.0,,,,,,,,,,,,,,,,,,
397,ENK-172,ENK0172,E11.12,Enkomi,35.158,33.891,,,"Gjerstad, E.","The Museum of Mediterranean and Near Eastern Antiquities, Stockholm",Pottery,Base Ring,"Medium grit, brown fabric",,Jar,Jug,Lug/Handle,Group 19,1400-1200 BC,,,,Y,Direct transcription,245,R,,,,5.63,615,9180,26100,323,8,3.12,1.271,326.0,6.094,42.44,6100,0.421,,17.54,17.22,41700,86.7,3.06,8.1,1.47,0.6,132.3,14.94,71.0,156.0,0.775,5.66,125.0,,,,,,,,,,,,,,,,,,
398,ENK-173,ENK0173,E11.13,Enkomi,35.158,33.891,,,"Gjerstad, E.","The Museum of Mediterranean and Near Eastern Antiquities, Stockholm",Pottery,Base Ring,Medium grit dark brown fabric,,Bowl,Bowl,Rim and Lug/Handle,Group 19,1400-1200 BC,,,,Y,Direct transcription,245,S,,17700,,6.24,834,8860,26900,590,10,2.92,1.498,450.0,6.625,43.09,6120,0.449,,20.14,17.69,49100,87.6,3.33,7.8,1.389,0.7,130.3,13.96,47.0,147.0,0.869,5.38,157.0,,,,,,,,,,,,,,,,,,
399,ENK-174,ENK0174,E11.14,Enkomi,35.158,33.891,,,"Gjerstad, E.","The Museum of Mediterranean and Near Eastern Antiquities, Stockholm",Pottery,Base Ring,Medium grit brown and grey fabric,,,Large vessel,Base,Group 19,1400-1200 BC,,,,Y,Direct transcription,245,T,,6100,,5.19,357,8540,32200,144,5,2.72,1.234,399.0,5.63,34.57,5590,0.419,,13.29,16.58,35300,72.0,2.97,7.8,1.395,0.5,126.1,14.47,60.0,153.0,0.701,5.32,89.0,,,,,,,,,,,,,,,,,,
400,ENK-175,ENK0175,E11.17,Enkomi,35.158,33.891,,,"Gjerstad, E.","The Museum of Mediterranean and Near Eastern Antiquities, Stockholm",Pottery,Base Ring,Medium grit grey fabric,,Jar,Jug,Rim,Group 19,1400-1200 BC,,,,Y,Direct transcription,245,U,,15900,,5.28,409,9380,28100,1539,24,6.03,1.263,578.0,6.33,42.41,5010,0.396,,12.47,16.36,45400,82.3,3.19,6.8,1.304,0.7,118.9,13.07,54.0,121.0,0.726,4.48,123.0,,,,,,,,,,,,,,,,,,
401,ENK-176,ENK0176,E11.18,Enkomi,35.158,33.891,,,"Gjerstad, E.","The Museum of Mediterranean and Near Eastern Antiquities, Stockholm",Pottery,Base Ring,Medium grit brown fabric,,,,Body,Group 19,1400-1200 BC,,,,Y,Direct transcription,245,V,,26000,,6.94,1195,13020,37100,332,4,2.73,1.417,442.0,6.618,38.89,5730,0.416,,21.24,19.02,45400,83.1,3.23,7.9,1.345,0.7,188.2,13.46,114.0,149.0,0.869,5.33,102.0,,,,,,,,,,,,,,,,,,
402,ENK-177,ENK0177,E11.20,Enkomi,35.158,33.891,,,"Gjerstad, E.","The Museum of Mediterranean and Near Eastern Antiquities, Stockholm",Pottery,Base Ring,Medium grit red brown fabric,,Bowl,Bowl,Rim and Lug/Handle,Group 19,1400-1200 BC,,,,Y,Direct transcription,245,W,,21700,,6.13,823,13260,32200,453,10,2.63,1.348,480.0,5.994,36.21,5290,0.379,,21.71,18.43,47000,77.7,2.97,8.0,1.303,0.8,184.2,12.83,133.0,142.0,0.75,5.44,138.0,,,,,,,,,,,,,,,,,,
403,ENK-178,ENK0178,E3.14,Enkomi,35.158,33.891,,,"Gjerstad, E.","The Museum of Mediterranean and Near Eastern Antiquities, Stockholm",Pottery,Base Ring II,Brown,,,,Body,Group 13,1400-1200 BC,Fine,,,Y,Direct transcription,245,X,,4800,,5.34,698,9080,31000,389,4,2.49,1.291,360.0,5.858,41.13,6070,0.424,,19.51,16.26,40400,84.1,3.09,8.2,1.512,0.5,129.9,14.35,91.0,158.0,0.699,5.69,115.0,,,,,,,,,,,,,,,,,,
404,ENK-179,ENK0179,E3.15,Enkomi,35.158,33.891,,,"Gjerstad, E.","The Museum of Mediterranean and Near Eastern Antiquities, Stockholm",Pottery,Base Ring II,Grey,,Bowl,Bowl,Lug/Handle,Group 13,1400-1200 BC,Fine,,,Y,Direct transcription,245,Y,,10000,,5.83,525,7710,31600,261,19,4.79,1.3,352.0,6.748,45.94,5760,0.446,,14.52,19.18,43200,92.3,3.46,9.7,1.572,0.6,125.2,15.46,69.0,189.0,0.871,5.67,115.0,,,,,,,,,,,,,,,,,,
405,ENK-180,ENK0180,E3.16,Enkomi,35.158,33.891,,,"Gjerstad, E.","The Museum of Mediterranean and Near Eastern Antiquities, Stockholm",Pottery,Base Ring II,Medium grit brown fabric,,,,Body,Group 13,1400-1200 BC,,,,Y,Direct transcription,245,Z,,29200,,7.74,1582,12790,32300,411,4,2.65,1.503,857.0,6.812,40.39,5540,0.439,,26.43,20.26,48600,90.2,3.31,7.8,1.392,0.7,191.2,13.65,132.0,148.0,0.904,6.13,148.0,,,,,,,,,,,,,,,,,,
406,ENK-181,ENK0181,E3.17,Enkomi,35.158,33.891,,,"Gjerstad, E.","The Museum of Mediterranean and Near Eastern Antiquities, Stockholm",Pottery,Base Ring II,Medium grit brown fabric,,Jar,Jar,Body,Group 13,1400-1200 BC,,,,Y,Direct transcription,246,E,,10200,,6.82,1608,12820,33400,598,5,2.66,1.541,434.0,6.633,39.59,6230,0.417,12.8,26.08,20.09,47800,87.7,3.27,8.0,1.343,0.7,209.3,13.45,161.0,142.0,0.835,5.95,146.0,,,,,,,,,,,,,,,,,,
407,ENK-182,ENK0182,E3.28,Enkomi,35.158,33.891,,,"Gjerstad, E.","The Museum of Mediterranean and Near Eastern Antiquities, Stockholm",Pottery,Base Ring II,Medium grit brown fabric,,Jar,Jar,Body,Group 13,1400-1200 BC,,,,Y,Direct transcription,246,F,,11700,,6.9,1459,13440,34800,89,4,2.59,1.492,415.0,6.675,39.2,6140,0.431,9.8,23.92,19.82,46300,87.7,3.2,8.2,1.383,0.7,197.0,13.53,147.0,145.0,0.789,5.59,136.0,,,,,,,,,,,,,,,,,,
408,ENK-183,ENK0183,E3.18,Enkomi,35.158,33.891,,,"Gjerstad, E.","The Museum of Mediterranean and Near Eastern Antiquities, Stockholm",Pottery,Base Ring II,Grey,,,,Lug/Handle,Group 13,1400-1200 BC,Fine,,,Y,Direct transcription,246,G,,10200,,5.9,504,8560,36300,145,10,3.37,1.316,341.0,6.364,44.09,5490,0.438,14.9,14.28,18.74,42500,88.8,3.2,10.0,1.542,0.6,125.2,15.14,43.0,173.0,0.803,5.67,118.0,,,,,,,,,,,,,,,,,,
409,ENK-184,ENK0184,E3.19,Enkomi,35.158,33.891,,,"Gjerstad, E.","The Museum of Mediterranean and Near Eastern Antiquities, Stockholm",Pottery,Base Ring II,Fine grit red fabric,,,,Lug/Handle,Group 13,1400-1200 BC,,,,Y,Direct transcription,246,H,,5000,,5.74,864,8820,29700,63,9,2.42,1.387,278.0,6.342,38.32,5920,0.391,11.9,20.91,17.07,50100,83.2,2.98,6.5,1.355,0.7,163.5,13.66,107.0,136.0,0.768,5.23,107.0,,,,,,,,,,,,,,,,,,
410,ENK-185,ENK0185,E3.20,Enkomi,35.158,33.891,,,"Gjerstad, E.","The Museum of Mediterranean and Near Eastern Antiquities, Stockholm",Pottery,Base Ring II,Fine grit brown and grey fabric,,Jar,Jug,Body,Group 13,1400-1200 BC,,,,Y,Direct transcription,246,J,,5700,,5.01,522,9160,29700,119,14,4.01,1.21,353.0,5.747,38.34,5640,0.427,9.0,14.94,16.58,38800,79.7,2.97,7.1,1.447,0.8,128.4,14.42,85.0,139.0,0.641,5.63,106.0,,,,,,,,,,,,,,,,,,
411,ENK-186,ENK0186,E3.21,Enkomi,35.158,33.891,,,"Gjerstad, E.","The Museum of Mediterranean and Near Eastern Antiquities, Stockholm",Pottery,Base Ring II,Medium grit red and grey fabric,,,,Body,Group 13,1400-1200 BC,,,,Y,Direct transcription,246,K,,11100,,5.63,859,9020,33300,169,18,4.33,1.412,318.0,6.394,42.94,5840,0.432,11.1,20.33,17.87,48800,88.9,3.11,8.7,1.452,0.8,132.6,14.86,96.0,162.0,0.645,5.43,129.0,,,,,,,,,,,,,,,,,,
412,ENK-187,ENK0187,E3.22,Enkomi,35.158,33.891,,,"Gjerstad, E.","The Museum of Mediterranean and Near Eastern Antiquities, Stockholm",Pottery,Base Ring II,Medium grit red fabric,,,,Body,Group 13,1400-1200 BC,,,,Y,Direct transcription,246,M,,14600,,6.19,807,8560,32500,801,14,3.01,1.346,467.0,6.593,43.07,5470,0.427,15.8,17.61,17.56,47500,86.4,3.36,7.6,1.364,1.1,123.1,13.89,46.0,158.0,0.758,5.71,125.0,,,,,,,,,,,,,,,,,,
413,ENK-188,ENK0188,E3.23,Enkomi,35.158,33.891,,,"Gjerstad, E.","The Museum of Mediterranean and Near Eastern Antiquities, Stockholm",Pottery,Base Ring II,Medium grit brown and grey fabric,,Bowl,Shallow bowl,Rim,Group 13,1400-1200 BC,,,,Y,Direct transcription,246,N,,13800,,5.85,980,7530,26900,408,12,2.92,1.416,251.0,6.829,45.2,5880,0.43,12.2,22.52,18.49,51500,90.2,3.18,8.6,1.392,0.8,128.2,14.54,90.0,161.0,0.828,5.47,125.0,,,,,,,,,,,,,,,,,,
414,ENK-189,ENK0189,E3.24,Enkomi,35.158,33.891,,,"Gjerstad, E.","The Museum of Mediterranean and Near Eastern Antiquities, Stockholm",Pottery,Base Ring II,Fine grit brown fabric,,,,Body,Group 13,1400-1200 BC,,,,Y,Direct transcription,246,O,,,,5.04,569,9320,30100,296,8,2.8,1.225,423.0,5.72,37.71,5930,0.415,7.1,18.32,16.1,43000,78.6,3.02,7.3,1.439,0.7,149.2,14.29,96.0,151.0,0.703,5.47,128.0,,,,,,,,,,,,,,,,,,
415,ENK-190,ENK0190,E3.25,Enkomi,35.158,33.891,,,"Gjerstad, E.","The Museum of Mediterranean and Near Eastern Antiquities, Stockholm",Pottery,Base Ring II,Medium grit brown and grey fabric,,,,Lug/Handle,Group 13,1400-1200 BC,,,,Y,Direct transcription,246,P,,19900,,5.11,412,9230,34800,404,7,2.66,1.257,397.0,5.938,42.08,5020,0.424,14.5,12.49,16.94,36500,83.8,3.12,7.9,1.487,1.1,123.7,14.79,39.0,161.0,0.677,6.08,109.0,,,,,,,,,,,,,,,,,,
416,ENK-191,ENK0191,E3.27,Enkomi,35.158,33.891,,,"Gjerstad, E.","The Museum of Mediterranean and Near Eastern Antiquities, Stockholm",Pottery,Base Ring II,Medium grit grey fabric,,,,Body,Group 13,1400-1200 BC,,,,Y,Direct transcription,246,Q,,11300,,6.09,878,8200,29700,673,17,2.95,1.446,424.0,6.588,42.86,6660,0.476,6.0,18.79,17.48,48400,86.7,3.09,8.1,1.358,0.6,129.2,13.97,83.0,159.0,0.754,5.72,146.0,,,,,,,,,,,,,,,,,,
417,ENK-192,ENK0192,E3.30,Enkomi,35.158,33.891,,,"Gjerstad, E.","The Museum of Mediterranean and Near Eastern Antiquities, Stockholm",Pottery,Base Ring II,Medium grit grey fabric,,,,Rim,Group 13,1400-1200 BC,,,,Y,Direct transcription,246,R,,28900,,6.25,962,7860,28600,346,13,3.08,1.414,496.0,6.7,43.78,5500,0.458,8.8,20.18,18.09,50000,87.8,3.18,8.2,1.353,0.6,133.8,14.06,87.0,159.0,0.826,5.31,137.0,,,,,,,,,,,,,,,,,,
418,ENK-193,ENK0193,E3.33,Enkomi,35.158,33.891,,,"Gjerstad, E.","The Museum of Mediterranean and Near Eastern Antiquities, Stockholm",Pottery,Base Ring II,Medium grit grey fabric,,,,Body,Group 13,1400-1200 BC,,,,Y,Direct transcription,246,S,,5600,,5.24,683,9260,27300,234,24,4.45,1.311,373.0,6.032,42.2,5720,0.434,10.7,18.63,17.0,47900,84.7,2.97,8.0,1.379,0.6,130.6,14.28,71.0,158.0,0.745,5.36,119.0,,,,,,,,,,,,,,,,,,
419,ENK-201,ENK0201,ER44-1,Enkomi,35.158,33.891,"Room 44, Under floor XI to rock","Dikaios, P.","Karageorghis, V.","Department of Antiquities, Nicosia",Pottery,Mycenaean III A,Grey-green,,,,,,1400-1320 B.C.,Fine grit,Enkomi Mycenaean Wares MYC IIIA,,Y,Direct transcription,315,E,79500,88900,159,5.23,915,15020,18200,579,2.5,3.02,1.143,296.0,5.092,31.68,4860,0.377,26.3,27.22,22.16,56000,63.1,2.59,8.9,0.839,0.7,252.8,11.33,198.0,85.0,0.703,3.82,108.0,,,,,,,,,,,,,,,,,,
420,ENK-202,ENK0202,ER44-2,Enkomi,35.158,33.891,"Room 44, Under floor XI to rock","Dikaios, P.","Karageorghis, V.","Department of Antiquities, Nicosia",Pottery,Mycenaean III A,Pink and buff,,,,,,1400-1320 B.C.,Fine grit,Enkomi Mycenaean Wares MYC IIIA,,Y,Direct transcription,315,F,79300,101900,166,5.26,875,5980,29000,521,,2.9,1.163,337.0,5.105,32.49,4380,0.395,27.5,27.36,21.69,54500,63.3,2.59,8.9,0.803,0.7,250.5,10.97,225.0,172.0,0.664,3.97,94.0,,,,,,,,,,,,,,,,,,
421,ENK-203,ENK0203,ER44-3,Enkomi,35.158,33.891,"Room 44, Under floor XI to rock","Dikaios, P.","Karageorghis, V.","Department of Antiquities, Nicosia",Pottery,Mycenaean III A,Pink and buff,,,,,,1400-1320 B.C.,Fine grit,Enkomi Mycenaean Wares MYC IIIB,,Y,Direct transcription,315,G,79600,50200,128,4.51,763,8200,31800,321,,2.31,1.064,294.0,4.677,29.07,4920,0.37,22.7,24.03,21.34,50900,61.6,2.54,8.9,0.866,0.7,242.1,11.29,194.0,172.0,0.585,3.92,81.0,,,,,,,,,,,,,,,,,,
422,ENK-204,ENK0204,ER19-1,Enkomi,35.158,33.891,"Room 19, Below fl. II","Dikaios, P.","Karageorghis, V.","Department of Antiquities, Nicosia",Pottery,Mycenaean III B,Drab,,,,,,1320-1230 B.C.,Fine grit,Enkomi Mycenaean Wares Rude Style,,Y,Direct transcription,315,H,55100,123500,126,4.59,1625,8560,24400,526,9.7,1.89,0.964,436.0,3.526,18.81,4150,0.28,17.9,28.4,18.43,44500,39.7,2.1,4.3,0.624,0.9,306.5,6.35,240.0,73.0,0.537,2.79,134.0,,,,,,,,,,,,,,,,,,
423,ENK-205,ENK0205,ER19-2,Enkomi,35.158,33.891,"Room 19, Below fl. II","Dikaios, P.","Karageorghis, V.","Department of Antiquities, Nicosia",Pottery,Mycenaean III B,Buff,,,,,,1320-1230 B.C.,Fine grit,Enkomi Mycenaean Wares Rude Style,,Y,Direct transcription,315,J,62600,86400,151,4.82,1161,10080,32400,369,,2.5,1.067,270.0,3.941,19.29,4440,0.318,20.6,33.75,22.44,59000,44.0,2.22,5.0,0.696,1.2,324.3,6.92,240.0,81.0,0.63,3.02,123.0,,,,,,,,,,,,,,,,,,
424,ENK-206,ENK0206,ER19-3,Enkomi,35.158,33.891,"Room 19, Below fl. II","Dikaios, P.","Karageorghis, V.","Department of Antiquities, Nicosia",Pottery,Mycenaean III B,Buff,,,,,,1320-1230 B.C.,Fine grit,Enkomi Mycenaean Wares Late MYC IIIB Dishes,,Y,Direct transcription,315,K,73500,69200,137,5.72,992,10220,27700,854,3.9,1.75,1.329,333.0,4.976,27.02,5170,0.399,22.9,27.53,23.42,59000,50.7,2.66,4.6,0.824,1.3,807.6,8.6,178.0,96.0,0.677,4.12,116.0,,,,,,,,,,,,,,,,,,
425,ENK-207,ENK0207,ER19-4,Enkomi,35.158,33.891,"Room 19, Below fl. II","Dikaios, P.","Karageorghis, V.","Department of Antiquities, Nicosia",Pottery,Mycenaean III B,Buff,,,,,,1320-1230 B.C.,Fine grit,Enkomi Mycenaean Wares MYC IIIA,,Y,Direct transcription,315,M,84500,75000,140,5.24,931,5950,31300,324,,2.3,1.137,310.0,5.01,30.97,4940,0.395,26.0,27.5,22.1,55200,65.2,2.59,9.0,0.848,0.6,239.4,11.7,203.0,190.0,0.734,3.91,116.0,,,,,,,,,,,,,,,,,,
426,ENK-208,ENK0208,ER19-5,Enkomi,35.158,33.891,"Room 19, Below fl. II","Dikaios, P.","Karageorghis, V.","Department of Antiquities, Nicosia",Pottery,Mycenaean III B,Cream,,,,,,1320-1230 B.C.,Fine grit,Enkomi Mycenaean Wares MYC IIIC-1,,Y,Direct transcription,315,N,49700,63200,64,5.7,1363,3840,17900,356,,1.62,1.34,873.0,5.277,29.2,4370,0.331,27.8,23.75,13.26,38700,66.1,2.62,4.1,1.091,0.6,105.1,8.27,111.0,85.0,0.754,3.39,95.0,,,,,,,,,,,,,,,,,,
427,ENK-209,ENK0209,ER24-6,Enkomi,35.158,33.891,"Room 12, Between fl. II-III","Dikaios, P.","Karageorghis, V.","Department of Antiquities, Nicosia",Pottery,Mycenaean III B,Brown,,,,,,1320-1230 B.C.,Medium grit,Enkomi Mycenaean Wares Late MYC IIIB Dishes,,Y,Direct transcription,315,O,69900,93600,137,5.79,1078,9870,19000,550,2.5,1.7,1.206,398.0,4.31,23.33,4310,0.344,22.7,29.42,24.32,58700,45.3,2.42,4.5,0.703,0.9,432.7,7.29,213.0,98.0,0.692,3.07,111.0,,,,,,,,,,,,,,,,,,
428,ENK-210,ENK0210,ER24-14,Enkomi,35.158,33.891,"Room 12, Between fl. II-III","Dikaios, P.","Karageorghis, V.","Department of Antiquities, Nicosia",Pottery,Mycenaean III B,Brown,,,,,,1320-1230 B.C.,Medium grit,,,Y,Direct transcription,315,P,62600,80100,117,6.16,1048,12790,22580,931,3.5,1.75,1.345,418.1,4.863,25.15,4760,0.378,24.5,27.347,20.79,52720,47.376,2.75,3.9,0.713,1.3,727.0,7.75,203.0,73.4,0.71,3.81,107.0,,,,,,,,,,,,,,,,,,
429,ENK-211,ENK0211,ER24-8,Enkomi,35.158,33.891,"Room 12, Between fl. II-III","Dikaios, P.","Karageorghis, V.","Department of Antiquities, Nicosia",Pottery,Mycenaean III B,Brown,,,,,,1320-1230 B.C.,Medium grit,Enkomi Mycenaean Wares Late MYC IIIB Dishes,,Y,Direct transcription,315,Q,63100,106200,163,5.22,1011,11980,23000,658,,1.59,1.18,395.0,4.418,23.05,4250,0.34,22.3,27.4,21.71,53100,47.3,2.53,4.2,0.691,1.0,547.5,7.22,148.0,81.0,0.641,3.72,88.0,,,,,,,,,,,,,,,,,,
430,ENK-212,ENK0212,ER24-9,Enkomi,35.158,33.891,"Room 12, Between fl. II-III","Dikaios, P.","Karageorghis, V.","Department of Antiquities, Nicosia",Pottery,Mycenaean III B,Grey-green,,,,,,1320-1230 B.C.,Fine grit,Enkomi Mycenaean Wares Late MYC IIIB Dishes,,Y,Direct transcription,315,R,67500,99100,179,5.34,1085,18040,14900,751,0.2,1.7,1.145,297.0,4.252,22.07,4740,0.349,19.9,28.01,22.58,55400,45.5,2.55,3.6,0.713,1.2,509.0,7.08,200.0,62.0,0.672,3.57,91.0,,,,,,,,,,,,,,,,,,
431,ENK-213,ENK0213,ER24-10,Enkomi,35.158,33.891,"Room 12, Between fl. II-III","Dikaios, P.","Karageorghis, V.","Department of Antiquities, Nicosia",Pottery,Mycenaean III B,Grey-green,,,,,,1320-1230 B.C.,Fine grit,Enkomi Mycenaean Wares Late MYC IIIB Dishes,,Y,Direct transcription,315,S,68500,99900,179,5.33,1113,16590,17000,544,30.8,1.76,1.218,307.0,4.382,22.24,5000,0.365,23.2,29.44,22.92,55400,44.7,2.56,3.7,0.696,1.1,455.3,7.16,224.0,57.0,0.682,3.47,90.0,,,,,,,,,,,,,,,,,,
432,ENK-214,ENK0214,ER24-12,Enkomi,35.158,33.891,"Room 12, Between fl. II-III","Dikaios, P.","Karageorghis, V.","Department of Antiquities, Nicosia",Pottery,Mycenaean III B,Light brown,,,,,,1320-1230 B.C.,Fine grit,Enkomi Mycenaean Wares Late MYC IIIB Dishes,,Y,Direct transcription,315,T,70500,95400,238,5.39,1140,13130,20500,652,42.3,2.15,1.188,475.0,4.184,20.77,4750,0.353,21.0,28.69,24.22,58800,43.9,2.62,3.4,0.696,0.9,386.8,6.71,230.0,71.0,0.69,3.27,107.0,,,,,,,,,,,,,,,,,,
433,ENK-215,ENK0215,ER24-13,Enkomi,35.158,33.891,"Room 12, Between fl. II-III","Dikaios, P.","Karageorghis, V.","Department of Antiquities, Nicosia",Pottery,Mycenaean III B,Brown,,,,,,1320-1230 B.C.,Medium grit,Enkomi Mycenaean Wares Late MYC IIIB Dishes,,Y,Direct transcription,315,U,73200,85200,159,5.57,1023,12080,21800,291,11,1.66,1.297,347.0,4.725,26.8,4480,0.37,25.0,29.19,23.69,57800,48.2,2.75,4.2,0.794,1.3,532.2,7.79,177.0,83.0,0.727,3.92,93.0,,,,,,,,,,,,,,,,,,
434,ENK-216,ENK0216,ER24-15,Enkomi,35.158,33.891,"Room 12, Between fl. II-III","Dikaios, P.","Karageorghis, V.","Department of Antiquities, Nicosia",Pottery,Mycenaean III B,Light brown,,,,,,1320-1230 B.C.,Fine grit,Enkomi Mycenaean Wares MYC IIIC-1,,Y,Direct transcription,315,V,63000,126500,191,5.24,1191,12350,17100,443,5.3,1.9,1.061,365.0,3.944,18.87,4400,0.334,18.4,31.11,24.69,56700,40.0,2.23,4.0,0.61,0.9,323.9,6.51,187.0,57.0,0.606,2.79,103.0,,,,,,,,,,,,,,,,,,
435,ENK-217,ENK0217,ER35-16,Enkomi,35.158,33.891,"Room 35, fl. V-VI","Dikaios, P.","Karageorghis, V.","Department of Antiquities, Nicosia",Pottery,Mycenaean III B,Grey-green,,,,,,1320-1230 B.C.,Medium grit,Enkomi Mycenaean Wares MYC IIIC-2,,Y,Direct transcription,315,W,71700,99600,222,5.48,941,13980,20300,689,38.4,2.32,1.242,347.0,4.455,23.75,4160,0.345,24.7,25.15,24.04,57700,46.0,2.47,4.6,0.728,0.9,512.9,7.43,170.0,85.0,0.672,3.48,96.0,,,,,,,,,,,,,,,,,,
436,ENK-218,ENK0218,ER35-17,Enkomi,35.158,33.891,"Room 35, fl. V-VI","Dikaios, P.","Karageorghis, V.","Department of Antiquities, Nicosia",Pottery,Mycenaean III B,Brown,,,,,,1320-1230 B.C.,Medium grit,Enkomi Mycenaean Wares MYC IIIC-2,,Y,Direct transcription,315,X,49700,95900,185,3.82,993,10100,21000,735,,1.93,0.786,277.0,2.684,14.27,3710,0.255,12.8,25.92,19.96,47400,27.0,1.71,3.0,0.459,0.9,439.0,4.66,156.0,47.0,0.437,2.14,102.0,,,,,,,,,,,,,,,,,,
437,ENK-219,ENK0219,ER35-18,Enkomi,35.158,33.891,"Room 35, fl. V-VI","Dikaios, P.","Karageorghis, V.","Department of Antiquities, Nicosia",Pottery,Mycenaean III B,Brown,,,,,,1320-1230 B.C.,Fine grit,Enkomi Mycenaean Wares MYC IIIC-2,,Y,Direct transcription,315,Y,54400,112200,177,4.41,966,14580,19000,783,2.6,1.63,0.889,242.0,3.107,15.04,3320,0.291,16.0,25.85,20.56,49300,31.0,2.06,2.9,0.488,0.7,229.0,4.89,167.0,50.0,0.526,2.4,107.0,,,,,,,,,,,,,,,,,,
438,ENK-220,ENK0220,ER35-19,Enkomi,35.158,33.891,"Room 35, fl. V-VI","Dikaios, P.","Karageorghis, V.","Department of Antiquities, Nicosia",Pottery,Mycenaean III B,Grey-green,,,,,,1320-1230 B.C.,Medium grit,Enkomi Mycenaean Wares MYC IIIC-2,,Y,Direct transcription,315,Z,73400,89500,241,4.81,939,13460,17000,532,29.7,2.23,1.191,285.0,4.265,23.08,4550,0.345,22.0,25.49,23.53,57800,45.9,2.43,4.7,0.731,1.2,497.9,7.21,186.0,70.0,0.633,3.06,99.0,,,,,,,,,,,,,,,,,,
439,ENK-221,ENK0221,ER36A-20,Enkomi,35.158,33.891,"Room 36A, fl. VI","Dikaios, P.","Karageorghis, V.","Department of Antiquities, Nicosia",Pottery,Mycenaean III B,Mottled pink and buff,,,,,,1320-1230 B.C.,"Fine, possibly sherd tempered",Enkomi Mycenaean Wares Late MYC IIIB Dishes,,Y,Direct transcription,317,E,62300,100600,170,4.99,913,12450,19100,605,59.2,2.8,1.053,336.0,3.598,13.43,5140,0.317,19.4,28.8,22.05,54300,39.1,2.21,4.2,0.626,1.0,510.6,6.57,303.0,99.0,0.546,2.8,95.0,,,,,,,,,,,,,,,,,,
440,ENK-222,ENK0222,ER36A-21,Enkomi,35.158,33.891,"Room 36A, fl. VI","Dikaios, P.","Karageorghis, V.","Department of Antiquities, Nicosia",Pottery,Mycenaean III B,Buff,,,,,,1320-1230 B.C.,Medium Grit,Enkomi Mycenaean Wares Late MYC IIIB Dishes,,Y,Direct transcription,317,F,67600,91700,194,5.18,927,11820,22500,587,18,1.75,0.892,230.0,2.886,15.93,4080,0.296,14.6,26.86,22.26,52600,32.3,1.85,3.6,0.484,0.6,243.9,4.81,176.0,65.0,0.496,2.77,126.0,,,,,,,,,,,,,,,,,,
441,ENK-223,ENK0223,ER42-1,Enkomi,35.158,33.891,"Room 42, fl. III-IV","Dikaios, P.","Karageorghis, V.","Department of Antiquities, Nicosia",Pottery,Mycenaean III C1,Buff,,,,,,1230-1100 B.C.,Fine grit,Enkomi Mycenaean Wares MYC IIIC-1,,Y,Direct transcription,317,G,63200,84600,164,4.92,919,9710,20200,813,27.3,2.75,1.149,458.0,4.033,19.35,6670,0.329,20.0,26.55,21.2,51300,41.0,1.99,4.5,0.644,0.8,365.6,6.59,276.0,74.0,0.551,2.92,90.0,,,,,,,,,,,,,,,,,,
442,ENK-224,ENK0224,ER42-2,Enkomi,35.158,33.891,"Room 42, fl. III-IV","Dikaios, P.","Karageorghis, V.","Department of Antiquities, Nicosia",Pottery,Mycenaean III C1,Cream,,,,,,1230-1100 B.C.,Fine grit,Enkomi Mycenaean Wares MYC IIIC-1,,Y,Direct transcription,317,H,61300,125000,133,5.21,966,9670,20100,850,26.7,3.96,1.163,764.0,4.789,23.66,5530,0.317,23.2,26.74,20.76,49700,51.0,2.27,3.3,0.789,0.9,343.7,8.76,308.0,97.0,0.635,3.17,80.0,,,,,,,,,,,,,,,,,,
443,ENK-225,ENK0225,ER42-3,Enkomi,35.158,33.891,"Room 42, fl. III-IV","Dikaios, P.","Karageorghis, V.","Department of Antiquities, Nicosia",Pottery,Mycenaean III C1,Buff,,,,,,1230-1100 B.C.,Fine grit,Enkomi Mycenaean Wares MYC IIIC-1,,Y,Direct transcription,317,J,67300,101900,201,4.8,1069,11560,23000,634,17.1,3.07,1.078,572.0,4.051,15.76,5100,0.339,18.3,27.17,26.2,60700,39.9,2.17,3.6,0.608,0.9,261.0,6.31,259.0,77.0,0.54,2.47,71.0,,,,,,,,,,,,,,,,,,
444,ENK-226,ENK0226,ER42-4,Enkomi,35.158,33.891,"Room 42, fl. III-IV","Dikaios, P.","Karageorghis, V.","Department of Antiquities, Nicosia",Pottery,Mycenaean III C1,Brown,,,,,,1230-1100 B.C.,Fine grit,Enkomi Mycenaean Wares MYC IIIC-1,,Y,Direct transcription,317,K,61200,94900,180,4.89,1045,12700,23900,552,,1.65,1.0,245.0,3.52,15.92,5340,0.306,16.1,28.55,22.72,53800,32.8,2.03,3.1,0.493,0.7,252.5,5.14,178.0,73.0,0.556,2.53,139.0,,,,,,,,,,,,,,,,,,
445,ENK-227,ENK0227,ER42-5,Enkomi,35.158,33.891,"Room 42, fl. III-IV","Dikaios, P.","Karageorghis, V.","Department of Antiquities, Nicosia",Pottery,Mycenaean III C1,Drab,,,,,,1230-1100 B.C.,Fine grit,Enkomi Mycenaean Wares MYC IIIC-1,,Y,Direct transcription,317,M,61400,121800,211,4.45,934,10710,22400,334,16.3,3.15,0.983,990.0,3.653,13.04,5080,0.314,15.6,24.65,24.01,53800,35.7,2.13,3.6,0.61,0.6,251.8,5.72,171.0,65.0,0.493,2.6,82.0,,,,,,,,,,,,,,,,,,
446,ENK-228,ENK0228,ER35C-6,Enkomi,35.158,33.891,"Room 39c, Between fl. V-VI","Dikaios, P.","Karageorghis, V.","Department of Antiquities, Nicosia",Pottery,Mycenaean III C1,Cream,,,,,,1230-1100 B.C.,Fine grit,Enkomi Mycenaean Wares MYC IIIC-1,,Y,Direct transcription,317,N,63700,109500,200,5.26,1000,8450,24200,504,4.8,3.5,1.153,455.0,4.716,26.88,6300,0.346,22.5,25.41,20.51,47800,49.1,2.33,4.0,0.748,0.9,322.4,8.6,289.0,94.0,0.62,3.69,101.0,,,,,,,,,,,,,,,,,,
447,ENK-229,ENK0229,ER39C-7,Enkomi,35.158,33.891,"Room 39c, Between fl. V-VI","Dikaios, P.","Karageorghis, V.","Department of Antiquities, Nicosia",Pottery,Mycenaean III C1,Buff,,,,,,1230-1100 B.C.,Fine grit,Enkomi Mycenaean Wares MYC IIIC-1,,Y,Direct transcription,317,O,67900,115800,188,4.75,1131,9750,22400,555,11.9,1.61,1.102,320.0,3.971,14.65,5110,0.335,17.1,29.62,24.57,59100,37.8,2.22,4.0,0.582,0.8,317.7,6.06,193.0,79.0,0.601,3.3,100.0,,,,,,,,,,,,,,,,,,
448,ENK-230,ENK0230,ER39C-8,Enkomi,35.158,33.891,"Room 39c, Between fl. V-VI","Dikaios, P.","Karageorghis, V.","Department of Antiquities, Nicosia",Pottery,Mycenaean III C1,Drab,,,,,,1230-1100 B.C.,Fine grit,Enkomi Mycenaean Wares MYC IIIC-1,,Y,Direct transcription,317,P,64200,132100,127,4.38,1306,9640,23100,269,,4.55,1.134,321.0,4.63,21.1,5390,0.339,23.7,32.28,20.09,51500,49.9,2.36,4.2,0.757,0.9,315.8,8.49,294.0,78.0,0.602,3.39,94.0,,,,,,,,,,,,,,,,,,
449,ENK-231,ENK0231,ER39C-9,Enkomi,35.158,33.891,"Room 39c, Between fl. V-VI","Dikaios, P.","Karageorghis, V.","Department of Antiquities, Nicosia",Pottery,Mycenaean III C1,Buff,,,,,,1230-1100 B.C.,Fine grit,Enkomi Mycenaean Wares MYC IIIC-1,,Y,Direct transcription,317,Q,55200,115600,130,4.93,962,9830,20900,672,5.2,3.19,1.04,467.0,4.3,25.05,4300,0.345,22.2,22.4,18.8,46800,45.4,2.31,5.6,0.717,1.0,275.2,7.81,200.0,90.0,0.631,3.12,584.0,,,,,,,,,,,,,,,,,,
450,ENK-232,ENK0232,ER39C-10,Enkomi,35.158,33.891,"Room 39c, Between fl. V-VI","Dikaios, P.","Karageorghis, V.","Department of Antiquities, Nicosia",Pottery,Mycenaean III C1,Cream,,,,,,1230-1100 B.C.,Fine grit,Enkomi Mycenaean Wares MYC IIIC-1,,Y,Direct transcription,317,R,53100,143600,115,4.72,759,15480,11200,649,,6.47,1.035,327.0,4.144,20.97,4240,0.346,20.6,19.87,19.35,45800,42.4,2.18,4.6,0.79,0.6,332.8,6.93,228.0,35.0,0.574,2.82,84.0,,,,,,,,,,,,,,,,,,
451,ENK-233,ENK0233,ER39C-11,Enkomi,35.158,33.891,"Room 39c, Between fl. V-VI","Dikaios, P.","Karageorghis, V.","Department of Antiquities, Nicosia",Pottery,Mycenaean III C1,Cream,,,,,,1230-1100 B.C.,Fine grit,Enkomi Mycenaean Wares MYC IIIC-1,,Y,Direct transcription,317,S,60300,105100,178,4.92,1591,10000,21500,708,,3.82,1.086,386.0,4.475,16.34,5450,0.339,21.1,34.54,20.93,52000,53.8,2.19,5.2,0.805,1.1,306.0,9.14,348.0,84.0,0.531,3.2,98.0,,,,,,,,,,,,,,,,,,
452,ENK-234,ENK0234,ER396-12,Enkomi,35.158,33.891,"Room 39c, Between fl. V-VI","Dikaios, P.","Karageorghis, V.","Department of Antiquities, Nicosia",Pottery,Mycenaean III C1,Cream,,,,,,1230-1100 B.C.,Fine grit,Enkomi Mycenaean Wares MYC IIIC-1,,Y,Direct transcription,317,T,58800,117100,149,5.42,1170,9670,23200,527,21.8,3.33,1.155,645.0,4.718,21.69,4480,0.383,22.7,28.4,20.95,49600,51.7,2.37,3.5,0.778,1.1,332.7,9.09,273.0,79.0,0.624,3.43,213.0,,,,,,,,,,,,,,,,,,
453,ENK-235,ENK0235,ER396-13,Enkomi,35.158,33.891,"Room 39c, Between fl. V-VI","Dikaios, P.","Karageorghis, V.","Department of Antiquities, Nicosia",Pottery,Mycenaean III C1,Cream,,,,,,1230-1100 B.C.,Fine grit,Enkomi Mycenaean Wares MYC IIIC-1,,Y,Direct transcription,317,U,54900,123800,174,4.98,1040,8950,23800,863,14.7,3.31,1.184,550.0,4.721,21.84,4770,0.348,23.0,27.64,20.33,48100,49.8,2.49,3.4,0.77,0.9,316.2,8.72,259.0,80.0,0.65,2.95,349.0,,,,,,,,,,,,,,,,,,
454,ENK-236,ENK0236,ER396-14,Enkomi,35.158,33.891,"Room 39c, Between fl. V-VI","Dikaios, P.","Karageorghis, V.","Department of Antiquities, Nicosia",Pottery,Mycenaean III C1,Cream,,,,,,1230-1100 B.C.,Fine grit,Enkomi Mycenaean Wares MYC IIIC-1,,Y,Direct transcription,317,V,59600,119100,167,5.19,1313,10080,22200,949,,4.98,1.07,301.0,4.438,25.35,4710,0.334,22.4,33.2,19.33,48400,50.4,2.41,4.8,0.772,1.1,302.4,8.32,246.0,97.0,0.571,3.38,108.0,,,,,,,,,,,,,,,,,,
455,ENK-237,ENK0237,ER396-15,Enkomi,35.158,33.891,"Room 39c, Between fl. V-VI","Dikaios, P.","Karageorghis, V.","Department of Antiquities, Nicosia",Pottery,Mycenaean III C1,Brown,,,,,,1230-1100 B.C.,Fine grit,Enkomi Mycenaean Wares MYC IIIC-1,,Y,Direct transcription,317,W,45900,102700,118,4.03,776,10620,15100,815,40.8,2.57,0.935,336.0,3.417,15.14,3720,0.287,14.9,20.53,17.86,41000,33.7,1.97,1.9,0.69,0.8,368.8,5.27,173.0,42.0,0.463,2.93,127.0,,,,,,,,,,,,,,,,,,
456,ENK-238,ENK0238,ER43A-16,Enkomi,35.158,33.891,"Room 43a, NW Corner to fl. VI","Dikaios, P.","Karageorghis, V.","Department of Antiquities, Nicosia",Pottery,Mycenaean III C1,Cream,,,,,,1230-1100 B.C.,Fine grit,Enkomi Mycenaean Wares MYC IIIC-1,,Y,Direct transcription,317,X,63500,128300,139,4.8,892,15620,18900,689,,3.31,1.113,356.0,4.555,26.4,4550,0.298,24.3,24.3,20.6,48900,49.8,2.35,5.3,0.788,0.9,355.7,9.04,258.0,39.0,0.565,3.29,106.0,,,,,,,,,,,,,,,,,,
457,ENK-239,ENK0239,ER43A-17,Enkomi,35.158,33.891,"Room 43a, NW Corner to fl. VI","Dikaios, P.","Karageorghis, V.","Department of Antiquities, Nicosia",Pottery,Mycenaean III C1,Brown,,,,,,1230-1100 B.C.,Medium Grit,Enkomi Mycenaean Wares MYC IIIC-1,,Y,Direct transcription,317,Y,64100,107800,218,4.74,1012,13480,18400,361,,1.83,0.912,242.0,3.258,14.17,4330,0.317,13.6,28.65,24.12,54800,32.1,2.06,3.5,0.576,0.7,302.6,5.25,170.0,57.0,0.517,2.34,97.0,,,,,,,,,,,,,,,,,,
458,ENK-240,ENK0240,ER43A-18,Enkomi,35.158,33.891,"Room 43a, NW Corner to fl. VI","Dikaios, P.","Karageorghis, V.","Department of Antiquities, Nicosia",Pottery,Mycenaean III C1,Buff,,,,,,1230-1100 B.C.,Fine grit,Enkomi Mycenaean Wares MYC IIIC-1,,Y,Direct transcription,317,Z,70100,112400,203,5.31,1156,11140,26000,496,38,2.97,1.09,334.0,4.03,15.8,4770,0.394,20.0,28.71,25.79,60400,39.8,2.42,3.8,0.624,1.0,263.3,6.28,218.0,91.0,0.589,2.64,93.0,,,,,,,,,,,,,,,,,,
459,ENK-241,ENK0241,ER43A-19,Enkomi,35.158,33.891,"Room 43a, NW Corner to fl. VI","Dikaios, P.","Karageorghis, V.","Department of Antiquities, Nicosia",Pottery,Mycenaean III C1,Cream,,,,,,1230-1100 B.C.,Fine grit,Enkomi Mycenaean Wares MYC IIIC-1,,Y,Direct transcription,316,E,64100,127300,156,4.91,985,15450,14300,648,29.9,3.46,1.112,368.0,4.487,24.98,4490,0.324,23.8,25.12,20.64,49500,52.1,2.4,4.4,0.8,0.7,356.8,8.82,240.0,48.0,0.685,3.68,110.0,,,,,,,,,,,,,,,,,,
460,ENK-242,ENK0242,ER43A-20,Enkomi,35.158,33.891,"Room 43a, NW Corner to fl. VI","Dikaios, P.","Karageorghis, V.","Department of Antiquities, Nicosia",Pottery,Mycenaean III C1,Brown,,,,,,1230-1100 B.C.,Fine grit,Enkomi Mycenaean Wares MYC IIIC-1,,Y,Direct transcription,316,F,55600,107400,155,4.36,1031,13280,26400,594,10.4,2.45,0.928,338.0,3.371,16.19,4370,0.312,16.3,27.57,21.46,49100,34.2,1.99,3.4,0.514,0.7,220.9,5.2,163.0,62.0,0.533,2.26,107.0,,,,,,,,,,,,,,,,,,
461,ENK-243,ENK0243,ER12-1,Enkomi,35.158,33.891,"Room 12, depth 1151-1180","Dikaios, P.","Karageorghis, V.","Department of Antiquities, Nicosia",Pottery,Proto White Painted,Green,,,,,,1100-1050 B.C.,Medium Grit,Enkomi Mycenaean Wares MYC IIIC-2,,Y,Direct transcription,316,G,62500,130500,143,5.26,994,12370,12900,584,6.9,1.89,1.28,436.0,4.73,25.62,4590,0.353,23.8,26.9,20.19,50300,53.4,2.53,4.0,0.841,0.9,455.4,7.64,124.0,46.0,0.67,3.83,91.0,,,,,,,,,,,,,,,,,,
462,ENK-244,ENK0244,ER12-2,Enkomi,35.158,33.891,"Room 12, depth 1151-1180","Dikaios, P.","Karageorghis, V.","Department of Antiquities, Nicosia",Pottery,Proto White Painted,Green,,,,,,1100-1050 B.C.,Medium Grit,Enkomi Mycenaean Wares MYC IIIC-2,,Y,Direct transcription,316,H,65400,137900,194,4.98,1200,16590,6900,532,,2.47,1.063,216.0,3.805,19.79,4260,0.313,20.5,33.13,25.49,59200,40.6,2.2,4.4,0.614,0.9,329.9,6.41,209.0,39.0,0.602,3.11,134.0,,,,,,,,,,,,,,,,,,
463,ENK-245,ENK0245,ER12-3,Enkomi,35.158,33.891,"Room 12, depth 1151-1180","Dikaios, P.","Karageorghis, V.","Department of Antiquities, Nicosia",Pottery,Proto White Painted,Buff,,,,,,1100-1050 B.C.,Medium Grit,Enkomi Mycenaean Wares MYC IIIC-2,,Y,Direct transcription,316,J,59000,131600,221,4.71,1003,8050,17700,665,52,3.37,0.967,969.0,3.55,19.1,4170,0.293,20.5,27.28,22.45,53100,36.7,1.98,2.7,0.593,0.3,446.5,6.34,195.0,71.0,0.557,2.8,101.0,,,,,,,,,,,,,,,,,,
464,ENK-246,ENK0246,ER12-4,Enkomi,35.158,33.891,"Room 12, Surface, 1044-1179","Dikaios, P.","Karageorghis, V.","Department of Antiquities, Nicosia",Pottery,Proto White Painted,Buff,,,,,,1100-1050 B.C.,Fine grit,Enkomi Mycenaean Wares MYC IIIC-2,,Y,Direct transcription,316,K,62200,104300,167,4.57,971,8720,21500,854,0.5,2.08,1.034,443.0,3.773,19.46,4430,0.321,19.6,30.45,21.38,51200,42.6,2.12,2.9,0.649,1.1,420.8,6.65,208.0,59.0,0.583,3.37,107.0,,,,,,,,,,,,,,,,,,
465,ENK-247,ENK0247,ER12-5,Enkomi,35.158,33.891,"Room 12, Surface, 1044-1179","Dikaios, P.","Karageorghis, V.","Department of Antiquities, Nicosia",Pottery,Proto White Painted,Drab,,,,,,1100-1050 B.C.,Fine grit,Enkomi Mycenaean Wares MYC IIIC-2,,Y,Direct transcription,316,M,61100,109600,152,4.47,1086,10340,26500,797,16.4,2.09,1.008,428.0,3.708,19.87,4490,0.328,16.1,30.52,22.31,52900,41.1,2.2,3.9,0.854,0.7,381.4,6.52,219.0,85.0,0.583,2.88,93.0,,,,,,,,,,,,,,,,,,
466,ENK-248,ENK0248,ER12-6,Enkomi,35.158,33.891,"Room 12, Surface, 1044-1179","Dikaios, P.","Karageorghis, V.","Department of Antiquities, Nicosia",Pottery,Proto White Painted,Grey-green,,,,,,1100-1050 B.C.,Fine grit,Enkomi Mycenaean Wares MYC IIIC-2,,Y,Direct transcription,316,N,68000,95900,148,4.98,1036,14770,15100,382,,1.48,1.245,302.0,4.193,20.75,4890,0.361,23.2,31.46,23.61,57500,44.2,2.47,3.6,0.681,0.6,453.9,7.12,180.0,31.0,0.622,3.18,105.0,,,,,,,,,,,,,,,,,,
467,ENK-249,ENK0249,ER12-7,Enkomi,35.158,33.891,"Room 12, Surface, 1044-1179","Dikaios, P.","Karageorghis, V.","Department of Antiquities, Nicosia",Pottery,Proto White Painted,Buff,,,,,,1100-1050 B.C.,Fine grit,Enkomi Mycenaean Wares MYC IIIC-2,,Y,Direct transcription,316,O,60300,94000,124,4.48,976,8600,19300,731,,2.03,1.099,410.0,3.863,20.54,4570,0.307,19.2,29.82,21.81,51700,44.1,2.14,3.3,0.691,1.1,445.4,7.33,206.0,69.0,0.533,3.14,111.0,,,,,,,,,,,,,,,,,,
468,ENK-250,ENK0250,ER12-8,Enkomi,35.158,33.891,"Room 12, Floor I, 1160-1204","Dikaios, P.","Karageorghis, V.","Department of Antiquities, Nicosia",Pottery,Proto White Painted,Buff,,,,,,1100-1050 B.C.,Fine grit,Enkomi Mycenaean Wares MYC IIIC-2,,Y,Direct transcription,316,P,65200,111500,192,4.84,1136,8160,24900,658,4.5,2.22,1.015,259.0,3.678,19.09,4320,0.336,18.3,33.08,26.21,59600,40.2,2.06,5.1,0.589,0.7,249.2,6.43,190.0,91.0,0.528,2.97,127.0,,,,,,,,,,,,,,,,,,
469,ENK-251,ENK0251,ER12-9,Enkomi,35.158,33.891,"Room 12, Floor I, 1160-1204","Dikaios, P.","Karageorghis, V.","Department of Antiquities, Nicosia",Pottery,Proto White Painted,Brown,,,,,,1100-1050 B.C.,Fine grit,Enkomi Mycenaean Wares MYC IIIC-2,,Y,Direct transcription,316,Q,61300,95800,216,4.65,973,8860,23900,570,5.4,1.89,1.003,595.0,3.717,19.21,4460,0.301,18.0,26.93,20.41,48800,38.6,2.04,3.8,0.604,2.3,435.4,6.39,204.0,91.0,0.559,3.05,122.0,,,,,,,,,,,,,,,,,,
470,ENK-252,ENK0252,ER12-10,Enkomi,35.158,33.891,"Room 12, Floor I, 1160-1204","Dikaios, P.","Karageorghis, V.","Department of Antiquities, Nicosia",Pottery,Proto White Painted,Brown,,,,,,1100-1050 B.C.,Fine grit,Enkomi Mycenaean Wares MYC IIIC-2,,Y,Direct transcription,316,R,67800,123800,222,4.88,1049,9430,26900,740,,2.25,1.017,323.0,3.695,19.27,4200,0.282,20.3,28.68,24.19,56000,38.7,2.09,4.6,0.725,1.8,322.8,6.26,219.0,97.0,0.608,3.13,112.0,,,,,,,,,,,,,,,,,,
471,ENK-253,ENK0253,ER12-11,Enkomi,35.158,33.891,"Room 12, Floor I, 1160-1204","Dikaios, P.","Karageorghis, V.","Department of Antiquities, Nicosia",Pottery,Proto White Painted,Buff,,,,,,1100-1050 B.C.,Fine grit,Enkomi Mycenaean Wares MYC IIIC-2,,Y,Direct transcription,316,S,59900,113800,203,4.54,982,8630,26100,814,37.8,1.9,0.948,446.0,3.557,19.52,4400,0.286,17.5,27.37,20.22,49000,38.5,2.06,3.7,0.589,0.7,407.6,6.18,208.0,76.0,0.505,3.42,121.0,,,,,,,,,,,,,,,,,,
472,ENK-254,ENK0254,ER12-12,Enkomi,35.158,33.891,"Room 12, Floor II","Dikaios, P.","Karageorghis, V.","Department of Antiquities, Nicosia",Pottery,Proto White Painted,Grey,,,,,,1100-1050 B.C.,Fine and medium grit,Enkomi Mycenaean Wares MYC IIIC-2,,Y,Direct transcription,316,T,74900,108600,255,5.66,1026,10160,23200,673,,2.3,1.201,280.0,4.487,25.1,4600,0.346,25.8,30.58,25.72,59700,48.0,2.39,4.3,0.763,0.9,499.1,7.79,197.0,108.0,0.655,3.78,112.0,,,,,,,,,,,,,,,,,,
473,ENK-255,ENK0255,ER12-18,Enkomi,35.158,33.891,"Room 12, Floor II","Dikaios, P.","Karageorghis, V.","Department of Antiquities, Nicosia",Pottery,Proto White Painted,Drab,,,,,,1100-1050 B.C.,Medium Grit,Enkomi Mycenaean Wares MYC IIIC-2,,Y,Direct transcription,316,U,64200,120200,240,4.75,874,9910,18700,934,10,2.18,0.953,318.0,3.576,19.4,4080,0.293,18.4,26.72,20.38,48600,38.1,1.92,3.4,0.568,1.0,451.6,5.9,206.0,64.0,0.537,2.93,114.0,,,,,,,,,,,,,,,,,,
474,ENK-256,ENK0256,ER12-16,Enkomi,35.158,33.891,"Room 12, fl. II","Dikaios, P.","Karageorghis, V.","Department of Antiquities, Nicosia",Pottery,Proto White Painted,Drab,,,,,,1100-1050 B.C.,Fine grit,Enkomi Mycenaean Wares MYC IIIC-2,,Y,Direct transcription,316,V,55700,133000,176,4.38,880,12680,22300,603,12.3,2.13,0.932,339.0,3.703,20.15,4310,0.298,18.0,26.94,20.3,48300,39.5,1.99,4.3,0.628,0.9,409.6,6.57,172.0,52.0,0.579,3.53,89.0,,,,,,,,,,,,,,,,,,
475,ENK-257,ENK0257,ER12-15,Enkomi,35.158,33.891,"Room 12, fl. II","Dikaios, P.","Karageorghis, V.","Department of Antiquities, Nicosia",Pottery,Proto White Painted,Grey-green,,,,,,1100-1050 B.C.,Fine grit,Enkomi Mycenaean Wares MYC IIIC-2,,Y,Direct transcription,316,W,64100,116600,194,4.8,1078,14680,14100,526,,2.29,0.835,216.0,3.808,19.74,4750,0.298,14.9,30.64,23.37,54700,39.9,2.15,4.8,0.607,0.7,396.2,6.59,250.0,44.0,0.581,2.62,94.0,,,,,,,,,,,,,,,,,,
