Repository: AndreWeenk/DataAnalysis

File: CyprusPottery.csv (part 6 of 20)
7,AEVI-7,AEVI0007,,Ayios Epiktitos-Vrysi,35.321,33.39,,"Cyprus Museum, Nicosia","Artzy, M.",Lawrence Berkeley National Laboratory,Pottery,Red burnished,,,,,,,Neolithic,,,,Y,,738,W,,,,,,,,,,,,,,,,,,,,,,,,,,,,,,,,,,,,,,,,,,,,,,,,,,
8,AEVI-8,AEVI0008,,Ayios Epiktitos-Vrysi,35.321,33.39,,"Cyprus Museum, Nicosia","Artzy, M.",Lawrence Berkeley National Laboratory,Pottery,Red burnished,,,,,,,Neolithic,,,,Y,,738,X,,,,,,,,,,,,,,,,,,,,,,,,,,,,,,,,,,,,,,,,,,,,,,,,,,
9,AEVI-9,AEVI0009,,Ayios Epiktitos-Vrysi,35.321,33.39,,"Cyprus Museum, Nicosia","Artzy, M.",Lawrence Berkeley National Laboratory,Pottery,Red burnished,,,,,,,Neolithic,,,,Y,,738,Y,,,,,,,,,,,,,,,,,,,,,,,,,,,,,,,,,,,,,,,,,,,,,,,,,,
10,AEVI-10,AEVI0010,,Ayios Epiktitos-Vrysi,35.321,33.39,,"Cyprus Museum, Nicosia","Artzy, M.",Lawrence Berkeley National Laboratory,Pottery,Coarse ware,,,,,,,Neolithic,,,,Y,,738,Z,,,,,,,,,,,,,,,,,,,,,,,,,,,,,,,,,,,,,,,,,,,,,,,,,,
476,ENK-258,ENK0258,ER12-17,Enkomi,35.158,33.891,"Room 12, fl. II","Dikaios, P.","Karageorghis, V.","Department of Antiquities, Nicosia",Pottery,Proto White Painted,Grey,,,,,,1100-1050 B.C.,Medium Grit,Enkomi Mycenaean Wares MYC IIIC-2,,Y,Direct transcription,316,X,69500,121400,191,5.05,1215,15040,12000,305,,1.62,0.804,255.0,3.593,18.93,3980,0.267,12.9,35.07,26.49,59100,38.4,2.07,4.9,0.652,0.6,375.0,6.74,242.0,39.0,0.58,2.64,109.0,,,,,,,,,,,,,,,,,,
477,ENK-259,ENK0259,,Enkomi,35.158,33.891,,"Schaeffer, C.","Dothan, M..","Department of Antiquities and Museums, Jerusalem",Pottery,Myceneaen IIIC1,Buff,,,,,,,Fine,Enkomi Mycenaean Wares MYC IIIC-1,,Y,Direct transcription,344,W,66700,123700,219,4.72,1144,8890,15300,520,,3.63,0.977,314.0,3.743,19.55,4110,0.328,17.8,30.47,26.12,57400,39.6,2.25,5.0,0.669,0.7,253.3,6.44,211.0,82.0,0.571,2.36,92.0,,,,,,,,,,,,,,,,,,
478,ENK-260,ENK0260,,Enkomi,35.158,33.891,,"Schaeffer, C.","Dothan, M..","Department of Antiquities and Museums, Jerusalem",Pottery,Myceneaen IIIC1,Fine pink,,,,,,,,Enkomi Mycenaean Wares MYC IIIC-1,,Y,Direct transcription,344,X,61300,90500,167,4.66,1251,11300,17200,629,15,1.72,0.972,448.0,3.502,16.5,4430,0.341,17.5,31.35,23.92,57100,37.6,2.1,4.0,0.595,0.8,235.0,5.65,185.0,61.0,0.595,2.43,149.0,,,,,,,,,,,,,,,,,,
479,ENK-261,ENK0261,,Enkomi,35.158,33.891,,"Schaeffer, C.","Dothan, M..","Department of Antiquities and Museums, Jerusalem",Pottery,Myceneaen IIIC1,Fine grey-green,,,,,,,,Enkomi Mycenaean Wares MYC IIIC-1,,Y,Direct transcription,344,Y,68000,130000,184,4.63,765,16460,4600,399,0.7,4.12,1.027,295.0,4.292,23.36,4470,0.317,22.2,23.21,23.37,55700,46.8,2.17,6.1,0.843,0.4,346.1,8.25,280.0,20.0,0.643,3.2,75.0,,,,,,,,,,,,,,,,,,
480,ENK-262,ENK0262,,Enkomi,35.158,33.891,,"Schaeffer, C.","Dothan, M..","Department of Antiquities and Museums, Jerusalem",Pottery,Myceneaen IIIC1,Fine yellow,,,,,,,,Enkomi Mycenaean Wares MYC IIIC-1,,Y,Direct transcription,344,Z,56700,126100,133,5.03,837,10080,24700,643,22.7,3.35,1.056,440.0,4.19,22.06,3980,0.333,20.6,21.26,20.51,51600,44.76,2.25,4.7,0.695,0.6,348.4,7.64,246.0,67.0,0.592,3.08,107.0,,,,,,,,,,,,,,,,,,
481,ENK-265,ENK0265,1,Enkomi,35.158,33.891,"Settlement Site, 1970 Season","Schaeffer, C.","Schaeffer, C.",Prehistoric and Gallo-Roman Museum of Strasbourg,Pottery,Probably White Slip 1,,,,,,,,,,,Y,"J. Gunneweg (Pers. Comm., 2008)",426,R,91220,9930,408,5.12,922,19150,9990,433,21.6,2.29,0.952,164.4,2.873,8.504,6420,0.419,13.47,31.188,40.952,89720,15.55,3.081,1.4,0.298,0.37,50.904,2.262,,26.41,0.579,2.168,198.0,,,,,,,,,,,,,,,,,,
482,ENK-266,ENK0266,2,Enkomi,35.158,33.891,"Settlement Site, 1970 Season","Schaeffer, C.","Schaeffer, C.",Prehistoric and Gallo-Roman Museum of Strasbourg,Pottery,"Base Ring (Black Slip, White Dec.)",,,,,,,,,,,Y,"J. Gunneweg (Pers. Comm., 2008)",426,S,85600,24400,103,5.67,799,8830,29730,796,11.1,2.95,1.418,423.4,6.418,40.873,4990,0.434,35.27,19.342,17.764,49560,86.1,3.048,8.2,1.286,0.63,128.768,13.774,32.968,142.69,0.875,5.117,153.0,,,,,,,,,,,,,,,,,,
483,ENK-267,ENK0267,3,Enkomi,35.158,33.891,"Settlement Site, 1970 Season","Schaeffer, C.","Schaeffer, C.",Prehistoric and Gallo-Roman Museum of Strasbourg,Pottery,Base Ring,,,,,,,,,,,Y,"J. Gunneweg (Pers. Comm., 2008)",426,T,93280,15180,184,5.84,747,7530,34600,283,17.1,3.82,1.302,338.7,6.332,42.77,5550,0.416,33.52,18.386,17.977,49960,88.56,3.356,8.2,1.349,0.53,123.395,14.729,49.104,141.42,0.764,5.376,114.0,,,,,,,,,,,,,,,,,,
484,ENK-268,ENK0268,4,Enkomi,35.158,33.891,"Settlement Site, 1970 Season","Schaeffer, C.","Schaeffer, C.",Prehistoric and Gallo-Roman Museum of Strasbourg,Pottery,Probably White Slip 2,,,,,,,,,,,Y,"J. Gunneweg (Pers. Comm., 2008)",426,U,100930,34520,300,3.53,864,7600,9250,190,3.7,0.55,0.717,155.5,1.953,7.672,3320,0.239,6.59,39.147,42.869,65030,14.52,1.781,0.7,0.327,0.25,235.399,2.351,130.677,19.15,0.331,1.334,50.0,,,,,,,,,,,,,,,,,,
485,ENK-269,ENK0269,5,Enkomi,35.158,33.891,"Settlement Site, 1970 Season","Schaeffer, C.","Schaeffer, C.",Prehistoric and Gallo-Roman Museum of Strasbourg,Pottery,Probably White Painted,,,,,,,,,,,Y,"J. Gunneweg (Pers. Comm., 2008)",426,V,66260,107840,177,5.08,819,15590,18830,629,23.1,6.79,1.08,243.7,4.52,24.032,4020,0.329,24.82,16.949,20.729,49760,50.86,2.344,4.1,0.782,0.83,338.298,8.245,167.331,60.24,0.64,3.719,98.0,,,,,,,,,,,,,,,,,,
486,ENK-270,ENK0270,6,Enkomi,35.158,33.891,"Settlement Site, 1970 Season","Schaeffer, C.","Schaeffer, C.",Prehistoric and Gallo-Roman Museum of Strasbourg,Pottery,Possibly MycIIIA,,,,,,,,,Enkomi Mycenaean Wares MYC IIIC-2,,Y,Direct transcription,426,W,84800,111500,166,5.5,904,14280,10800,394,7.9,2.64,1.215,302.0,5.281,32.41,4040,0.39,29.0,32.16,22.22,56800,62.0,2.56,10.2,0.854,0.9,450.1,11.1,244.0,75.0,0.829,3.33,134.0,,,,,,,,,,,,,,,,,,
487,ENK-271,ENK0271,7,Enkomi,35.158,33.891,"Settlement Site, 1970 Season","Schaeffer, C.","Schaeffer, C.",Prehistoric and Gallo-Roman Museum of Strasbourg,Pottery,Bichrome (Looks Palestinian),,,,,,,,,,,Y,"J. Gunneweg (Pers. Comm., 2008)",426,X,70860,88730,184,5.2,1196,13970,21160,346,16.1,3.06,0.944,231.2,3.384,17.706,3760,0.299,13.9,34.32,24.754,59210,35.67,2.35,4.5,0.48,0.45,296.676,5.67,217.032,70.36,0.539,2.083,81.0,,,,,,,,,,,,,,,,,,
488,ENK-272,ENK0272,8,Enkomi,35.158,33.891,"Settlement Site, 1970 Season","Schaeffer, C.","Schaeffer, C.",Prehistoric and Gallo-Roman Museum of Strasbourg,Pottery,Red Lustrous,,,,,,,,,,,Y,"J. Gunneweg (Pers. Comm., 2008)",426,Y,112300,27790,178,5.98,366,2210,26240,427,11.9,3.64,1.399,542.8,6.365,39.972,5140,0.411,36.26,21.368,21.566,59210,83.98,3.522,10.7,1.215,1.15,122.917,15.175,43.526,154.1,0.92,5.122,130.0,,,,,,,,,,,,,,,,,,
489,ENK-273,ENK0273,9,Enkomi,35.158,33.891,"Settlement Site, 1970 Season","Schaeffer, C.","Schaeffer, C.",Prehistoric and Gallo-Roman Museum of Strasbourg,Pottery,MycIIIA or IIIB,,,,,,,,,Enkomi Mycenaean Wares MYC IIIC-1,,Y,Direct transcription,426,Z,48500,156300,80,4.5,653,12440,22000,632,9.8,1.76,0.906,169.0,3.449,19.55,2620,0.261,16.2,17.06,14.07,31700,35.0,2.01,1.9,0.557,0.6,336.7,4.8,132.0,36.0,0.598,2.96,108.0,,,,,,,,,,,,,,,,,,
490,ENK-274,ENK0274,10,Enkomi,35.158,33.891,"Settlement Site, 1970 Season","Schaeffer, C.","Schaeffer, C.",Prehistoric and Gallo-Roman Museum of Strasbourg,Pottery,MycIIIA or IIIB,,,,,,,,,Enkomi Mycenaean Wares MYC IIIC-1,,Y,Direct transcription,428,X,51200,116400,96,5.11,1669,13840,18500,1292,7,2.2,0.893,242.0,3.616,18.85,3410,0.319,20.6,33.18,15.81,35900,38.1,1.99,2.5,0.652,0.7,307.8,5.49,190.0,60.0,0.487,3.28,160.0,,,,,,,,,,,,,,,,,,
491,ENK-275,ENK0275,11,Enkomi,35.158,33.891,"Settlement Site, 1970 Season","Schaeffer, C.","Schaeffer, C.",Prehistoric and Gallo-Roman Museum of Strasbourg,Pottery,MycIIIA or IIIB,,,,,,,,,Enkomi Mycenaean Wares MYC IIIC-2,,Y,Direct transcription,428,Y,58700,114100,183,4.27,905,11620,19300,537,10.8,1.82,0.87,346.0,3.298,16.88,3270,0.249,14.0,24.87,18.19,43100,36.2,1.92,2.9,0.579,0.6,357.5,5.38,208.0,52.0,0.486,2.54,103.0,,,,,,,,,,,,,,,,,,
492,ENK-276,ENK0276,12,Enkomi,35.158,33.891,"Settlement Site, 1970 Season","Schaeffer, C.","Schaeffer, C.",Prehistoric and Gallo-Roman Museum of Strasbourg,Pottery,Mycenaean,,Chariot decoration,,Krater,,,Mycenaean IIIA,,Enkomi Mycenaean Wares MYC IIIA [Chariot Kraters],,Y,Direct transcription,428,Z,75600,66600,191,4.98,703,6340,26900,278,20.5,4.08,0.923,398.0,4.527,27.07,3950,0.318,26.0,21.04,20.87,50600,54.8,2.48,8.6,0.825,0.6,332.3,10.16,199.0,154.0,0.589,3.1,93.0,,,,,,,,,,,,,,,,,,
493,ENK-277,ENK0277,Clay A1,Enkomi,35.158,33.891,Pits at Enkomi village,"Schaeffer, C.","Dothan, T.",Hebrew University of Jerusalem,Clay,,,,,,,,,,"One of two types of light clay used by modern Famagusta potter, both from Enkomi village area. Fired here at 800C for 30 min.",,Y,Direct transcription,434,U,72570,123840,194,5.2,1136,11220,14800,459,9.6,1.75,1.104,241.8,4.139,20.249,4650,0.314,14.7,34.339,25.598,59130,40.1,2.631,4.7,0.636,0.7,239.823,6.21,251.693,80.52,0.544,2.58,129.0,,,,,,,,,,,,,,,,,,
494,ENK-278,ENK0278,Clay A2,Enkomi,35.158,33.891,Pits at Enkomi village,"Schaeffer, C.","Dothan, T.",Hebrew University of Jerusalem,Clay,,,,,,,,,,"One of two types of light clay used by modern Famagusta potter, both from Enkomi village area. Fired here at 800C for 30 min.",,Y,Direct transcription,434,V,68680,129240,201,5.46,1184,11860,18500,624,9.8,1.79,1.139,206.3,4.129,21.579,4620,0.339,19.1,34.771,25.505,58760,41.5,2.675,5.0,0.652,0.78,236.995,6.438,249.801,90.85,0.736,2.776,122.0,,,,,,,,,,,,,,,,,,
495,ENK-279,ENK0279,Clay B1,Enkomi,35.158,33.891,Pits at Enkomi village,"Schaeffer, C.","Dothan, T.",Hebrew University of Jerusalem,Clay,,,,,,,,,,"One of two types of light clay used by modern Famagusta potter, both from Enkomi village area. Fired here at 800C for 30 min.",,Y,Direct transcription,434,W,62910,135630,199,5.15,1182,22420,10900,828,11.9,1.54,1.006,284.3,3.471,17.167,4000,0.311,9.3,30.022,22.185,51300,33.07,2.443,3.7,0.526,0.6,324.814,4.927,190.737,49.36,0.623,2.141,107.0,,,,,,,,,,,,,,,,,,
496,ENK-280,ENK0280,Clay B2,Enkomi,35.158,33.891,Pits at Enkomi village,"Schaeffer, C.","Dothan, T.",Hebrew University of Jerusalem,Clay,,,,,,,,,,"One of two types of light clay used by modern Famagusta potter, both from Enkomi village area. Fired here at 800C for 30 min.",,Y,Direct transcription,434,X,63800,148670,224,4.83,1200,18730,16700,549,8.7,1.54,1.06,262.7,3.611,17.315,3730,0.304,9.5,31.842,23.426,54300,34.12,2.285,4.1,0.439,0.56,265.754,5.456,213.347,63.62,0.536,2.251,108.0,,,,,,,,,,,,,,,,,,
497,ENK-281,ENK0281,ENK34 T.403 45 OI8840,Enkomi,35.158,33.891,Tomb 403,Louvre Museum,"Artzy, M.",Lawrence Berkeley National Laboratory,Pottery,,,,,,,,,,,,Y,Direct transcription,705,Z,62200,74600,140,3.27,1282,15360,21300,497,7.6,1.41,0.821,197.0,2.813,12.65,3850,0.255,14.0,27.88,21.53,50500,29.6,1.91,3.3,0.483,0.9,341.0,4.44,190.0,41.0,0.557,2.49,214.0,,,,,,,,,,,,,,,,,,
498,ENK-282,ENK0282,ENK49 T.15 23 AM2422,Enkomi,35.158,33.891,Tomb 15,Louvre Museum,"Artzy, M.",Lawrence Berkeley National Laboratory,Pottery,Bichrome,,,,Krater,,,,,,,Y,Direct transcription,706,E,66800,61800,204,3.51,785,14810,26100,400,12.5,2.41,0.945,225.0,3.188,14.51,4440,0.31,17.2,26.09,25.08,58200,31.5,2.03,3.1,0.519,0.88,453.5,5.06,188.0,88.0,0.473,2.66,203.0,,,,,,,,,,,,,,,,,,
499,ENK-283,ENK0283,AM 2422,Enkomi,35.158,33.891,Tomb 5,Louvre Museum,"Artzy, M.",Lawrence Berkeley National Laboratory,Pottery,,,,,Tankard,,,,,,,Y,Direct transcription,706,F,57600,38900,84,3.2,388,9480,23600,1399,10.7,2.32,0.998,927.0,3.5,20.14,5050,0.312,16.6,15.02,20.36,47000,40.4,1.76,3.0,0.937,1.22,382.5,8.38,205.0,97.0,0.631,3.5,143.0,,,,,,,,,,,,,,,,,,
500,ENK-284,ENK0284,AM 2346,Enkomi,35.158,33.891,Tomb 15,Louvre Museum,"Artzy, M.",Lawrence Berkeley National Laboratory,Pottery,,,,,Krater,,,,,,,,Direct transcription,706,G,55800,107800,145,3.77,1117,12420,16200,403,7.9,1.35,1.021,205.0,3.032,14.41,3690,0.31,14.5,26.99,21.84,49600,29.9,2.07,2.7,0.429,0.55,418.5,4.31,194.0,70.0,0.664,2.96,139.0,,,,,,,,,,,,,,,,,,
501,ENK-285,ENK0285,AM 2344,Enkomi,35.158,33.891,Tomb 11,Louvre Museum,"Artzy, M.",Lawrence Berkeley National Laboratory,Pottery,,,,,Krater,,,,,,,Y,Direct transcription,706,H,56100,120900,182,3.15,1025,9740,12700,352,14.1,1.54,0.869,213.0,3.036,15.78,3720,0.277,13.0,27.96,20.53,48800,30.99,1.976,2.9,0.456,1.51,221.2,4.41,179.0,68.0,0.57,2.3,135.0,,,,,,,,,,,,,,,,,,
502,ENK-286,ENK0286,AM 2343,Enkomi,35.158,33.891,Tomb 11,Louvre Museum,"Artzy, M.",Lawrence Berkeley National Laboratory,Pottery,White Painted III,,,,Jug,,,,,,,Y,Direct transcription,706,J,60800,88200,175,3.51,842,13200,18500,1700,6.1,2.24,0.927,697.0,3.529,18.92,3760,0.31,10.4,31.69,21.32,48400,34.0,2.042,2.6,0.519,0.76,270.8,4.85,143.0,46.0,0.601,2.62,361.0,,,,,,,,,,,,,,,,,,
503,ENK-287,ENK0287,AM 2352,Enkomi,35.158,33.891,Tomb 11,Louvre Museum,"Artzy, M.",Lawrence Berkeley National Laboratory,Pottery,Whie Painted III,,,,Jug,,,,,,,Y,Direct transcription,706,K,61300,34600,134,4.03,351,14500,15500,1510,12.3,3.23,1.046,326.0,3.97,22.07,4620,0.375,18.9,11.97,24.94,53600,41.88,2.366,1.5,0.576,1.02,292.9,5.27,123.0,48.0,0.742,2.45,158.0,,,,,,,,,,,,,,,,,,
504,ENK-288,ENK0288,AM 2599,Enkomi,35.158,33.891,Tomb 401,Louvre Museum,"Artzy, M.",Lawrence Berkeley National Laboratory,Pottery,,,,,,,,,,,,Y,Direct transcription,706,M,50500,98000,151,2.75,885,11430,16700,590,7.8,1.32,0.756,159.0,2.695,13.07,3310,0.233,12.9,24.35,18.35,44400,26.13,1.705,2.0,0.405,0.72,339.5,3.82,169.0,101.0,0.519,2.23,159.0,,,,,,,,,,,,,,,,,,
505,ENK-289,ENK0289,AM 2341,Enkomi,35.158,33.891,Tomb 11,Louvre Museum,"Artzy, M.",Lawrence Berkeley National Laboratory,Pottery,,,,,Jug,,,,,,,,Direct transcription,706,N,61000,72700,117,3.94,706,14740,16700,2261,13.8,2.67,0.975,581.0,3.626,18.39,4160,0.326,17.0,23.56,21.39,50200,30.35,2.082,2.3,0.454,0.56,354.1,4.27,122.0,56.0,0.704,2.26,266.0,,,,,,,,,,,,,,,,,,
506,ENK-290,ENK0290,AM 2596,Enkomi,35.158,33.891,Tomb 410,Louvre Museum,"Artzy, M.",Lawrence Berkeley National Laboratory,Pottery,,,,,Jug,,,,,,,Y,Direct transcription,706,O,65600,108400,209,3.53,1058,13000,19900,925,9.9,1.85,0.844,352.0,3.188,17.81,3640,0.284,16.0,28.92,22.88,53500,31.31,1.97,3.1,0.476,0.49,264.6,4.89,189.0,59.0,0.585,2.5,107.0,,,,,,,,,,,,,,,,,,
507,ENK-291,ENK0291,AM 2595,Enkomi,35.158,33.891,Tomb 403,Louvre Museum,"Artzy, M.",Lawrence Berkeley National Laboratory,Pottery,Bichrome,,,,,,,,,,,Y,Direct transcription,706,P,67700,99500,163,3.82,1169,13620,15100,473,6.4,1.55,1.015,252.0,3.553,17.96,4010,0.345,18.2,30.21,24.64,56100,33.94,2.21,3.0,0.511,0.79,348.5,5.46,235.0,81.0,0.743,2.9,118.0,,,,,,,,,,,,,,,,,,
508,ENK-292,ENK0292,NE 265/4977,Enkomi,35.158,33.891,Tomb 5,"Schaeffer, C.","Artzy, M.",Lawrence Berkeley National Laboratory,Pottery,,,,,,,,,,,,,Direct transcription,706,Q,70000,53200,171,3.83,714,11030,34000,620,14.8,1.9,0.944,452.0,3.555,20.11,5260,0.325,18.0,25.31,23.95,58900,38.8,2.11,4.9,0.84,1.42,337.5,7.13,257.0,97.0,0.646,4.19,131.0,,,,,,,,,,,,,,,,,,
509,ENK-293,ENK0293,,Enkomi,35.158,33.891,Tomb 7,"Cyprus Museum, Nicosia","Artzy, M.",Lawrence Berkeley National Laboratory,Pottery,,,,,Krater,,,,,,,Y,Direct transcription,705,K,70700,37700,281,3.6,555,13630,18100,385,66.6,5.67,0.89,332.0,3.173,16.01,4330,0.294,17.3,23.37,23.43,56800,33.2,1.94,3.8,0.622,0.8,400.5,5.41,172.0,72.0,0.571,2.75,168.0,,,,,,,,,,,,,,,,,,
510,ENK-294,ENK0294,,Enkomi,35.158,33.891,Tomb 7,"Cyprus Museum, Nicosia","Artzy, M.",Lawrence Berkeley National Laboratory,Pottery,,,,,Krater,,,,,,,Y,Direct transcription,705,M,70500,81300,254,3.41,1926,13740,15400,1001,92.6,1.78,0.802,321.0,2.686,12.97,4210,0.288,12.7,32.41,24.27,60000,31.0,1.83,4.3,0.531,0.8,315.1,4.91,218.0,66.0,0.523,2.63,92.0,,,,,,,,,,,,,,,,,,
511,ENK-295,ENK0295,,Enkomi,35.158,33.891,Tomb 7,"Cyprus Museum, Nicosia","Artzy, M.",Lawrence Berkeley National Laboratory,Pottery,,,,,,,,,,,,Y,Direct transcription,705,N,62200,82200,219,3.81,1190,13710,15700,524,67.7,1.7,0.855,195.0,2.81,14.12,4350,0.277,13.6,27.88,24.67,63000,29.4,1.8,2.7,0.58,1.3,343.6,5.02,248.0,93.0,0.559,2.72,105.0,,,,,,,,,,,,,,,,,,
512,ENK-296,ENK0296,,Enkomi,35.158,33.891,Tomb 7,"Cyprus Museum, Nicosia","Artzy, M.",Lawrence Berkeley National Laboratory,Pottery,,,,,Jug,,,,,,,Y,Direct transcription,705,O,73600,89800,219,4.59,869,13530,22400,471,27,2.65,1.072,276.0,3.944,22.19,4980,0.316,20.8,30.75,22.84,61600,44.5,2.16,6.3,0.727,1.6,497.5,7.75,265.0,95.0,0.571,3.57,118.0,,,,,,,,,,,,,,,,,,
513,ENK-297,ENK0297,,Enkomi,35.158,33.891,Tomb 7,"Cyprus Museum, Nicosia","Artzy, M.",Lawrence Berkeley National Laboratory,Pottery,,,,,Jar,,,,,,,Y,Direct transcription,705,P,64900,90300,216,3.53,988,15770,17500,587,30.2,1.93,0.849,334.0,2.95,14.02,4610,0.288,13.0,25.88,22.71,54000,29.6,1.95,3.7,0.5,0.6,277.2,4.6,177.0,63.0,0.474,2.53,103.0,,,,,,,,,,,,,,,,,,
514,ENK-298,ENK0298,,Enkomi,35.158,33.891,Tomb 7,"Cyprus Museum, Nicosia","Artzy, M.",Lawrence Berkeley National Laboratory,Pottery,,,,,,,,,,,,,,705,[?],,,,,,,,,,,,,,,,,,,,,,,,,,,,,,,,,,,,,,,,,,,,,,,,,,
515,ENK-299,ENK0299,,Enkomi,35.158,33.891,Surface,,,,Pottery,Black Slip,,,,,,,,,,,Y,Direct transcription,733,s,52100,140100,160,3.27,771,11190,14700,719,21,2.48,0.878,469.0,3.048,16.98,3570,0.298,15.4,24.76,18.82,47800,32.7,2.001,2.5,0.455,1.0,417.9,4.57,154.0,42.0,0.633,2.6,88.0,,,,,,,,,,,,,,,,,,
516,ENK-300,ENK0300,,Enkomi,35.158,33.891,Clay from bricks from Enkomi excavations,,,,Clay,,,,,Brick,,,,,,,Y,Direct transcription,733,T,58700,125900,189,3.46,1003,12490,14700,606,7.6,1.53,0.883,275.0,2.976,15.22,3390,0.311,13.0,25.35,19.75,47600,30.0,1.957,2.4,0.441,0.9,423.9,4.3,143.0,49.0,0.575,2.01,101.0,,,,,,,,,,,,,,,,,,
517,ENK-301,ENK0301,,Enkomi,35.158,33.891,Clay from bricks from Enkomi excavations,,,,Clay,,,,,Brick,,,,,,,Y,Direct transcription,733,u,74600,30400,133,4.69,830,7010,28000,421,16,1.61,1.3,599.0,4.949,27.11,4560,0.384,29.7,26.6,22.37,58100,53.2,2.717,2.8,0.877,0.9,497.3,7.78,166.0,79.0,0.936,4.12,116.0,,,,,,,,,,,,,,,,,,
518,ENK-302,ENK0302,,Enkomi,35.158,33.891,Clay from bricks from Enkomi excavations,,,,Clay,,,,,Brick,,,,,,,Y,Direct transcription,733,v,12800,307400,30,2.08,541,4270,2300,457,14.7,0.52,0.552,133.0,1.763,9.08,400,0.145,6.8,5.52,4.35,9800,19.2,1.032,0.4,0.098,0.3,549.2,1.4,32.0,19.0,0.404,1.14,16.0,,,,,,,,,,,,,,,,,,
519,ENK-303,ENK0303,,Enkomi,35.158,33.891,Tomb 7,,,,Pottery,Black Slip,,,,,,,,,,,Y,Direct transcription,733,w,51300,107200,176,3.37,577,12270,18000,450,34.8,3.09,0.94,194.0,3.631,19.02,3610,0.247,20.4,15.77,15.69,39100,38.0,1.898,3.1,0.597,1.8,349.8,6.41,168.0,62.0,0.657,2.88,153.0,,,,,,,,,,,,,,,,,,
520,ENK-304,ENK0304,,Enkomi,35.158,33.891,,,,,Pottery,White Slip I,,,,,,,,,,,Y,Direct transcription,733,x,91700,31000,347,4.01,1327,17020,1700,126,10.5,0.68,0.987,83.0,2.919,10.22,5460,0.39,13.1,37.1,37.72,80500,20.3,2.7,1.1,0.337,0.3,60.1,2.57,30.0,47.0,0.695,2.52,164.0,,,,,,,,,,,,,,,,,,
521,ENK-306,ENK0306,E.3.106,Enkomi,35.158,33.891,,"Åström, P.","Artzy, M.",Lawrence Berkeley National Laboratory,Pottery,Myceneaen IIIA2,,,Slip,,,,,,Slip of ENK-304,,Y,"J. Gunneweg (Pers. Comm., 2008)",738,E,69220,75390,,3.89,804,13950,13370,,,8.25,1.008,511.1,3.961,18.675,4160,0.342,18.08,19.384,22.212,49570,44.5,2.192,1.5,0.63,0.72,278.679,6.199,79.881,50.15,0.869,3.236,,,,,,,,,,,,,,,,,,,
522,FAM-1,FAM0001,Famagusta Clay C1,Famagusta,35.116,33.95,Clay pits about 5 miles south of Famagusta,"Schaeffer, C.","Dothan, T.",Hebrew University of Jerusalem,Clay,,"Red, sandy",,,,,,,,Red sandy clay from pits about 5 miles south of Famagusta,,Y,Direct transcription,434,Y,70400,20700,215,4.63,504,14670,14000,413,16.1,0.91,1.208,299.0,3.559,19.79,3960,0.3,16.7,14.56,16.33,40200,32.6,1.92,2.0,0.529,0.6,1433.3,4.53,78.0,57.0,0.552,3.03,57.0,,,,,,,,,,,,,,,,,,
523,FAM-2,FAM0002,Famagusta Clay C2,Famagusta,35.116,33.95,Clay pits about 5 miles south of Famagusta,"Schaeffer, C.","Dothan, T.",Hebrew University of Jerusalem,Clay,,"Red, sandy",,,,,,,,Red sandy clay from pits about 5 miles south of Famagusta,,Y,Direct transcription,434,Z,73000,19500,242,5.15,446,14070,13600,228,16,0.98,1.223,264.0,3.821,20.54,4270,0.291,21.3,12.65,16.33,40700,29.4,2.17,2.7,0.603,4.6,1475.6,4.49,72.0,64.0,0.621,3.43,66.0,,,,,,,,,,,,,,,,,,
524,FAM-3,FAM0003,,Famagusta,35.116,33.95,,"Schaeffer, C.","Dothan, T.",Hebrew University of Jerusalem,Pottery,,,Thick white slip,,,,,Modern,,Modern Famagusta sherd with thick white slip (grey clay) [ENK277-280],,Y,Direct transcription,428,E,69800,103800,163,5.03,978,14630,14800,345,11.7,1.62,1.206,281.0,3.951,19.82,4370,0.399,15.7,28.57,22.0,53300,38.5,2.45,3.4,0.61,1.0,637.8,5.08,206.0,64.0,0.667,2.89,106.0,,,,,,,,,,,,,,,,,,
525,FAM-3A,FAM0003A,,Famagusta,35.116,33.95,,"Schaeffer, C.","Dothan, T.",Hebrew University of Jerusalem,Slip,,,,,,,,Modern,,Sample of slip scraped from FAM-3,,Y,Direct transcription,428,F,69400,96200,169,5.1,951,15880,16200,275,39.4,1.53,1.05,255.0,3.801,20.58,4410,0.378,21.6,28.99,21.47,51800,38.7,2.45,2.2,0.641,1.1,565.5,3.68,206.0,56.0,0.734,2.75,120.0,,,,,,,,,,,,,,,,,,
526,FAM-4,FAM0004,,Famagusta,35.116,33.95,,"Schaeffer, C.","Dothan, T.",Hebrew University of Jerusalem,Pottery,,,,,,,,Modern,,Sherd of grey clay [ENK277-280],,Y,Direct transcription,428,G,69000,103200,151,5.07,963,16090,13500,327,10.2,1.54,1.153,222.0,3.848,19.48,4080,0.36,14.1,27.79,21.46,51900,38.1,2.54,3.3,0.619,0.7,725.0,3.3,196.0,73.0,0.792,2.93,93.0,,,,,,,,,,,,,,,,,,
527,FAM-5,FAM0005,,Famagusta,35.116,33.95,,"Schaeffer, C.","Dothan, T.",Hebrew University of Jerusalem,Pottery,,,,,,,,Modern,,Sherd of grey clay [ENK277-280],,Y,Direct transcription,428,H,66100,111800,103,4.85,1014,15870,9900,244,9.7,1.62,1.087,239.0,3.799,19.49,4360,0.36,19.1,28.72,22.09,52600,38.4,2.47,3.2,0.623,0.7,546.3,4.69,197.0,60.0,0.652,2.88,101.0,,,,,,,,,,,,,,,,,,
528,FAM-6,FAM0006,,Famagusta,35.116,33.95,,"Schaeffer, C.","Dothan, T.",Hebrew University of Jerusalem,Pottery,,,,,,,,Modern,,Sherd of red clay [FAM1-2],,Y,Direct transcription,428,J,67600,97600,149,5.11,1042,14710,14300,700,10.1,1.59,1.172,261.0,3.837,18.22,4550,0.349,14.3,29.21,21.61,52000,37.1,2.38,4.0,0.759,0.8,640.5,4.25,187.0,71.0,0.709,3.17,105.0,,,,,,,,,,,,,,,,,,
529,GHA-1,GHA0001,CS1505,"Galini, Nicosia District",35.136,32.767,"Soloi Area, Aghios Kournoutas, Roman Cemetery, Tomb 5",,"Karageorghis, V.",Department of Antiquities-Nicosia,Pottery,Terra Sigillata,,,,,,,Roman (58 BC - AD 330),,,,,Direct transcription,671,F,61900,113200,123,3.57,678,7390,13800,325,8.1,1.64,1.003,138.0,3.638,19.63,4080,0.303,16.2,29.07,20.76,49700,39.2,1.85,4.2,0.675,0.6,304.6,6.44,311.0,71.0,0.531,2.96,107.0,,,,,,,,,,,,,,,,,,
530,GHA-2,GHA0002,CS1506,"Galini, Nicosia District",35.136,32.767,"Soloi Area, Aghios Kournoutas, Roman Cemetery, Tomb 6",,"Karageorghis, V.",Department of Antiquities-Nicosia,Pottery,Terra Sigillata,,,,,,,Roman (58 BC - AD 330),,,,Y,Direct transcription,671,G,67900,107100,143,3.64,697,7900,16800,310,6.2,1.84,0.99,187.0,3.83,20.42,4110,0.29,18.5,29.68,22.56,54200,39.6,1.98,4.8,0.694,0.5,310.2,6.73,372.0,90.0,0.593,2.65,119.0,,,,,,,,,,,,,,,,,,
531,HSTK-1,HSTK0001,221,Halla Sultan Tekke,34.883,33.6,Tomb 2,"Cyprus Museum, Nicosia","Artzy, M.",Lawrence Berkeley National Laboratory,Pottery,Red Lustrous,,,Jar,Syrian Spindle Bottle,,,,,,,,Direct transcription,707,M,101000,1300,,5.25,468,3550,19660,,,3.24,1.253,520.2,5.89,38.18,5160,0.444,30.61,22.35,21.19,59100,78.78,3.01,10.5,1.27,1.35,159.0,14.75,91.0,164.0,0.848,5.23,,,,,,,,,,,,,,,,,,,
532,HSTK-2,HSTK0002,225,Halla Sultan Tekke,34.883,33.6,Tomb 2,"Cyprus Museum, Nicosia","Artzy, M.",Lawrence Berkeley National Laboratory,Pottery,Red Lustrous,,,Jar,Syrian Spindle Bottle,,,,,,,,Direct transcription,707,N,95600,63600,,4.72,681,3270,22580,,,3.57,1.218,375.3,5.565,37.446,5000,0.4,29.98,21.14,19.76,56100,72.29,2.9,9.4,1.227,0.95,137.0,13.88,74.0,162.0,0.758,5.13,,,,,,,,,,,,,,,,,,,
533,HSTK-3,HSTK0003,222,Halla Sultan Tekke,34.883,33.6,Tomb 2,"Cyprus Museum, Nicosia","Artzy, M.",Lawrence Berkeley National Laboratory,Pottery,Red Lustrous,,,Jar,Syrian Spindle Bottle,,,,,,,Y,Direct transcription,707,O,105400,43100,,4.9,536,2910,18420,,,2.96,1.113,341.1,3.93,24.66,3350,0.314,20.83,16.55,15.72,43200,56.13,2.28,6.7,0.951,1.15,97.0,10.8,76.0,130.0,0.634,3.55,,,,,,,,,,,,,,,,,,,
534,HSTK-4,HSTK0004,225,Halla Sultan Tekke,34.883,33.6,Tomb 2,"Cyprus Museum, Nicosia","Artzy, M.",Lawrence Berkeley National Laboratory,Pottery,Red Lustrous,,,,,,,,,,,,Direct transcription,707,P,96800,33700,,4.99,482,2470,25460,,,5.1,1.167,637.3,7.364,47.959,8080,0.59,41.0,30.41,27.73,80600,102.42,4.09,13.6,1.797,1.58,181.0,21.09,117.0,234.0,1.09,6.95,,,,,,,,,,,,,,,,,,,
535,HSTK-5,HSTK0005,225,Halla Sultan Tekke,34.883,33.6,Tomb 2,"Cyprus Museum, Nicosia","Artzy, M.",Lawrence Berkeley National Laboratory,Pottery,Red Lustrous,,,,,,,,,,,Y,Direct transcription,707,Q,84500,80700,,4.59,930,6620,20610,,,2.39,1.038,333.1,4.791,28.511,4370,0.381,23.92,28.75,21.48,51300,59.34,2.46,8.5,0.787,0.56,225.0,10.19,186.056,187.96,0.726,3.8,,,,,,,,,,,,,,,,,,,
536,HSTK-6,HSTK0006,220,Halla Sultan Tekke,34.883,33.6,Tomb 2,"Cyprus Museum, Nicosia","Artzy, M.",Lawrence Berkeley National Laboratory,Pottery,White Painted (Wheel Made),,,,Krater,,,,,,,Y,"J. Gunneweg (Pers. Comm., 2008)",707,R,67890,80310,,3.84,1003,16700,13100,,,1.57,0.893,427.1,2.976,12.223,4590,0.324,14.2,30.359,28.972,58590,25.73,2.123,2.5,0.494,0.42,244.77,3.882,130.179,72.7,0.552,2.171,,,,,,,,,,,,,,,,,,,
537,HSTK-7,HSTK0007,220,Halla Sultan Tekke,34.883,33.6,Tomb 2,"Cyprus Museum, Nicosia","Artzy, M.",Lawrence Berkeley National Laboratory,Pottery,White Painted (Wheel Made),,,,Krater,,,,,,,Y,"J. Gunneweg (Pers. Comm., 2008)",707,S,70870,90440,,3.75,956,16750,12300,,,1.48,0.928,348.6,2.879,12.983,4350,0.319,12.22,29.272,28.932,57750,24.39,1.926,2.5,0.482,0.55,249.601,3.438,139.841,59.21,0.577,2.03,,,,,,,,,,,,,,,,,,,
538,HSTK-8,HSTK0008,220,Halla Sultan Tekke,34.883,33.6,Tomb 2,"Cyprus Museum, Nicosia","Artzy, M.",Lawrence Berkeley National Laboratory,Pottery,,,,,Krater,,,,,,,Y,"J. Gunneweg (Pers. Comm., 2008)",707,T,69040,101040,,4.22,1026,13720,14960,,,2.83,1.106,498.9,4.064,19.175,4370,0.372,17.26,24.642,24.779,53400,42.74,2.367,2.0,0.714,0.96,330.833,6.357,169.821,64.55,0.695,3.119,,,,,,,,,,,,,,,,,,,
539,HSTK-9,HSTK0009,164,Halla Sultan Tekke,34.883,33.6,Tomb 2,"Cyprus Museum, Nicosia","Artzy, M.",Lawrence Berkeley National Laboratory,Pottery,,,,,Krater,,,,,,,Y,"J. Gunneweg (Pers. Comm., 2008)",707,U,64990,87390,,3.49,946,16050,15540,,,2.48,0.822,958.0,2.814,12.598,4090,0.353,13.84,25.169,31.445,57930,22.72,1.993,0.9,0.335,0.58,262.207,3.09,78.088,9.98,0.63,1.963,,,,,,,,,,,,,,,,,,,
540,HSTK-10,HSTK0010,,Halla Sultan Tekke,34.883,33.6,,"Cyprus Museum, Nicosia","Artzy, M.",Lawrence Berkeley National Laboratory,Pottery,Black Slip,,,,,,,,,,,Y,"J. Gunneweg (Pers. Comm., 2008)",707,V,65830,65130,,3.58,748,14240,23940,,,2.55,0.935,561.1,3.205,15.112,4320,0.273,17.77,21.735,19.402,42930,38.02,1.914,3.7,0.602,0.7,324.415,6.719,200.398,73.33,0.645,3.626,,,,,,,,,,,,,,,,,,,
541,HSTK-11,HSTK0011,,Halla Sultan Tekke,34.883,33.6,,"Cyprus Museum, Nicosia","Artzy, M.",Lawrence Berkeley National Laboratory,Pottery,,,,,Jug,,,,,,,,"J. Gunneweg (Pers. Comm., 2008)",707,W,62090,111000,,3.89,941,13770,14460,,,4.12,0.83,2926.2,2.805,12.032,3720,0.308,8.11,28.682,28.281,55520,14.88,2.225,3.4,0.475,1.74,161.995,3.649,135.857,62.96,0.637,0.224,,,,,,,,,,,,,,,,,,,
542,HSTK-12,HSTK0012,,Halla Sultan Tekke,34.883,33.6,,"Cyprus Museum, Nicosia","Artzy, M.",Lawrence Berkeley National Laboratory,Pottery,Black Slip,,,,,,,,,,,Y,Direct transcription,712,E,62200,106000,299,3.57,1146,11200,18800,649,6.9,0.94,0.99,257.0,3.396,15.32,3180,0.316,15.1,29.48,26.34,47700,35.1,2.22,2.1,0.56,0.5,710.8,4.58,109.861,51.63,0.661,2.81,,,,,,,,,,,,,,,,,,,
543,HSTK-13,HSTK0013,,Halla Sultan Tekke,34.883,33.6,,"Cyprus Museum, Nicosia","Artzy, M.",Lawrence Berkeley National Laboratory,Pottery,White Painted (Wheel Made),,,,Krater,,,,,,,Y,"J. Gunneweg (Pers. Comm., 2008)",707,X,66240,113330,,3.21,1074,13530,10820,,,2.57,0.761,397.7,2.671,13.659,4310,0.247,12.06,25.351,27.019,54740,32.25,1.792,2.6,0.688,0.79,224.167,5.009,138.845,44.9,0.565,2.722,,,,,,,,,,,,,,,,,,,
544,HSTK-14,HSTK0014,,Halla Sultan Tekke,34.883,33.6,,"Cyprus Museum, Nicosia","Artzy, M.",Lawrence Berkeley National Laboratory,Pottery,Black Slip,,,,,,,,,,,Y,Direct transcription,712,F,65800,45300,273,3.11,560,15000,17100,644,13,2.67,0.877,507.0,3.014,14.69,4160,0.246,16.0,20.19,16.87,43300,33.5,1.76,3.7,0.66,0.75,513.6,5.02,202.49,69.05,0.534,3.37,,,,,,,,,,,,,,,,,,,
545,HSTK-15,HSTK0015,,Halla Sultan Tekke,34.883,33.6,,"Cyprus Museum, Nicosia","Artzy, M.",Lawrence Berkeley National Laboratory,Pottery,Black Slip,,,,,,,,,,,Y,"J. Gunneweg (Pers. Comm., 2008)",707,Y,53730,76970,,2.97,1115,16820,11720,,,1.26,0.736,161.6,1.909,6.053,6100,0.261,9.41,37.692,35.736,76710,19.77,1.841,1.1,0.293,0.32,4098.227,1.459,151.892,29.94,0.392,0.88,,,,,,,,,,,,,,,,,,,
546,HSTK-16,HSTK0016,,Halla Sultan Tekke,34.883,33.6,,"Cyprus Museum, Nicosia","Artzy, M.",Lawrence Berkeley National Laboratory,Pottery,Plain ware,,,,,,,,,,,Y,Direct transcription,712,G,67400,77100,384,3.19,678,16290,9800,888,9.8,1.73,0.868,543.0,2.886,13.2,4310,0.245,9.5,18.64,23.81,52100,26.5,1.81,2.6,0.43,0.88,314.4,3.57,149.104,36.08,0.484,2.38,,,,,,,,,,,,,,,,,,,
547,HSTK-17,HSTK0017,,Halla Sultan Tekke,34.883,33.6,,"Cyprus Museum, Nicosia","Artzy, M.",Lawrence Berkeley National Laboratory,Pottery,Plain ware,,,,,,,,,,,Y,Direct transcription,712,H,76400,44400,359,3.04,967,16840,20800,429,2.7,1.91,0.757,246.0,2.408,10.56,4760,0.292,10.5,27.08,30.01,59600,23.7,1.97,2.4,0.41,0.52,304.5,2.96,174.801,44.69,0.498,2.36,,,,,,,,,,,,,,,,,,,
548,HSTK-18,HSTK0018,,Halla Sultan Tekke,34.883,33.6,,"Cyprus Museum, Nicosia","Artzy, M.",Lawrence Berkeley National Laboratory,Pottery,Black Slip,,,,,,,,,,,Y,"J. Gunneweg (Pers. Comm., 2008)",707,Z,64190,87680,,3.13,826,15270,15540,,,1.79,0.815,271.2,2.954,13.823,3850,0.261,12.21,25.754,23.856,49800,30.68,1.934,3.8,0.592,0.58,457.713,5.473,208.865,86.47,0.521,2.335,,,,,,,,,,,,,,,,,,,
549,HSTK-19,HSTK0019,,Halla Sultan Tekke,34.883,33.6,"Tomb 1, 1968","Cyprus Museum, Nicosia","Artzy, M.",Lawrence Berkeley National Laboratory,Pottery,Rude style Mycenaean jar,,,,,,,,,,,Y,Direct transcription,709,E,56300,112100,136,3.35,642,8120,17300,507,6.3,1.78,0.708,263.0,2.779,13.78,3470,0.261,16.0,22.26,18.84,47400,27.5,1.642,3.1,0.558,0.8,255.4,4.82,193.0,66.0,0.546,2.47,118.0,,,,,,,,,,,,,,,,,,
550,HSTK-20,HSTK0020,,Halla Sultan Tekke,34.883,33.6,Tomb 2,"Cyprus Museum, Nicosia","Artzy, M.",Lawrence Berkeley National Laboratory,Pottery,White Painted (Wheel Made),,,,,,,,,,,Y,Direct transcription,709,F,71000,55300,300,3.2,1250,18980,17700,483,19.9,1.59,0.685,302.0,2.235,9.61,5050,0.261,9.2,31.92,26.07,58300,20.5,1.752,2.7,0.566,0.3,344.8,4.43,136.0,73.0,0.441,2.92,72.0,,,,,,,,,,,,,,,,,,
551,HSTK-21,HSTK0021,,Halla Sultan Tekke,34.883,33.6,,"Cyprus Museum, Nicosia","Artzy, M.",Lawrence Berkeley National Laboratory,Pottery,Prob. Red lustrous,,,,,,,,,,,Y,Direct transcription,709,G,86100,26100,346,4.38,1824,7720,10400,49,9.2,0.61,0.932,187.0,2.888,9.92,5880,0.411,14.1,38.99,39.56,94200,16.5,2.703,1.0,0.319,0.3,174.4,3.85,58.0,31.0,0.558,2.08,127.0,,,,,,,,,,,,,,,,,,
552,HSTK-22,HSTK0022,F5038,Halla Sultan Tekke,34.883,33.6,,"Åström, P.","Artzy, M.",Lawrence Berkeley National Laboratory,Pottery,Bichrome,,,,,,,,,,,,"J. Gunneweg (Pers. Comm., 2008)",738,F,51630,151450,,3.46,844,11320,13950,,,1.72,0.966,661.9,3.349,17.136,3180,0.309,18.4,22.885,17.245,42190,33.69,2.012,3.4,0.493,0.39,293.307,5.085,151.295,77.79,0.522,2.471,,,,,,,,,,,,,,,,,,,
553,HSTK-23,HSTK0023,H Tr1,Halla Sultan Tekke,34.883,33.6,,"Åström, P.","Artzy, M.",Lawrence Berkeley National Laboratory,Pottery,Mycenaean IIIA2,,,,,,,,,,,Y,"J. Gunneweg (Pers. Comm., 2008)",738,G,68820,112020,,3.91,997,11290,17240,,,2.12,1.13,434.8,4.02,19.857,4590,0.353,19.04,26.449,24.233,54620,41.86,2.419,2.3,0.576,0.6,262.261,5.814,171.315,67.73,0.726,2.992,,,,,,,,,,,,,,,,,,,
554,HSTK-24,HSTK0024,F 1,Halla Sultan Tekke,34.883,33.6,,"Åström, P.","Artzy, M.",Lawrence Berkeley National Laboratory,Pottery,Mycenaean IIIA2,,,,,,,,,,,Y,"J. Gunneweg (Pers. Comm., 2008)",738,H,91320,84560,,4.64,944,4600,25820,,,2.5,1.288,342.9,5.237,33.499,4720,0.426,29.06,32.701,23.578,56960,67.24,2.946,9.7,0.882,0.53,220.195,11.942,210.06,214.22,0.82,3.24,,,,,,,,,,,,,,,,,,,
555,HSTK-25,HSTK0025,71 Tr2:2 Nr. 164,Halla Sultan Tekke,34.883,33.6,,"Åström, P.","Artzy, M.",Lawrence Berkeley National Laboratory,Pottery,Mycenaean IIIA2,,,,,,,,,,,Y,"J. Gunneweg (Pers. Comm., 2008)",738,J,86150,93750,,4.2,893,4170,25480,,,2.3,1.167,472.3,4.917,31.162,4640,0.386,26.41,30.343,21.927,54940,59.69,2.783,9.3,0.996,0.49,241.241,11.11,224.402,186.82,0.758,2.911,,,,,,,,,,,,,,,,,,,
556,HSTK-26,HSTK0026,T.2/85,Halla Sultan Tekke,34.883,33.6,Tomb 2,"Karageorghis, V.","Perlman, I.",Hebrew University of Jerusalem,Pottery,Myceneaen III A or B,,,,,,,Myceneaen III A or B,,,,Y,"J. Gunneweg (Pers. Comm., 2008)",835,J,80060,78280,,4.49,628,7080,24300,,,3.699,1.11,367.0,4.565,26.264,4280,0.456,24.04,35.292,23.339,54890,52.68,2.898,6.76,0.934,1.44,386.348,9.734,403.187,99.95,0.461,3.507,,,,,,,,,,,,,,,,,,,
557,HSTK-27,HSTK0027,T.2/179,Halla Sultan Tekke,34.883,33.6,Tomb 2,"Karageorghis, V.","Perlman, I.",Hebrew University of Jerusalem,Pottery,Myceneaen III A or B,,,,,,,Myceneaen III A or B,,,,Y,"J. Gunneweg (Pers. Comm., 2008)",835,K,63620,91620,,3.59,867,7070,13640,,,3.979,0.917,1071.6,3.801,22.723,3060,0.298,25.63,26.918,18.276,46230,43.28,2.383,5.67,0.618,0.64,332.03,7.476,242.829,68.74,1.727,2.559,,,,,,,,,,,,,,,,,,,
558,HSTK-28,HSTK0028,T.2/200,Halla Sultan Tekke,34.883,33.6,Tomb 2,"Karageorghis, V.","Perlman, I.",Hebrew University of Jerusalem,Pottery,Myceneaen III A or B,,,,,,,Myceneaen III A or B,,,,Y,"J. Gunneweg (Pers. Comm., 2008)",835,M,86410,5200,,8.83,130,5320,15940,,,4.068,2.377,494.2,10.346,60.641,6890,0.7,54.91,10.009,16.514,15200,120.46,4.356,6.04,2.071,0.7,105.674,16.512,48.606,89.25,0.924,8.884,99.0,,,,,,,,,,,,,,,,,,
559,HSTK-29,HSTK0029,T.2/259,Halla Sultan Tekke,34.883,33.6,Tomb 2,"Karageorghis, V.","Perlman, I.",Hebrew University of Jerusalem,Pottery,Myceneaen III A or B,,,,,,,Myceneaen III A or B,,,,Y,"J. Gunneweg (Pers. Comm., 2008)",835,N,71340,85670,,4.08,1642,6920,17700,,,4.014,1.02,603.7,4.273,24.822,3640,0.389,23.53,42.954,21.479,52940,49.51,2.59,7.62,0.745,0.77,378.404,8.747,327.59,78.19,0.404,2.886,,,,,,,,,,,,,,,,,,,
560,HSTK-30,HSTK0030,T.2/259a,Halla Sultan Tekke,34.883,33.6,Tomb 2,"Karageorghis, V.","Perlman, I.",Hebrew University of Jerusalem,Pottery,Myceneaen III A or B,,,,,,,Myceneaen III A or B,,,,Y,"J. Gunneweg (Pers. Comm., 2008)",835,O,87680,5680,,9.14,152,5400,18330,,,4.238,2.476,278.2,10.925,63.505,7040,0.693,60.19,11.768,17.288,16250,128.3,4.802,6.95,2.217,0.81,108.431,17.081,62.849,117.78,0.962,9.141,98.0,,,,,,,,,,,,,,,,,,
561,HSTK-31,HSTK0031,,Halla Sultan Tekke,34.883,33.6,,,,,Pottery,,,,,,,,,,,,Y,Direct transcription,911,E,60700,66100,142,4.1,1042,12380,8800,636,5.5,1.856,1.043,782.0,3.91,19.74,4650,0.357,18.51,24.04,21.19,48100,4.81,2.237,2.96,0.794,0.4,434.4,6.58,181.0,24.0,0.541,2.08,,,,,,,,,,,,,,,,,,,
562,HSTK-32,HSTK0032,N6008,Halla Sultan Tekke,34.883,33.6,,,"Artzy, M.",University of Haifa,Pottery,Canaanite,,,,,,,,,,,Y,Direct transcription,936,S,55500,143000,106,5.24,506,5130,10700,778,3.8,2.377,1.449,738.0,6.124,33.85,4810,0.369,31.7,15.58,12.57,36300,75.7,2.819,2.52,1.025,0.35,117.4,9.36,28.0,45.0,0.778,5.31,94.0,,,,,,,,,,,,,,,,,,
563,HSTK-33,HSTK0033,F1049,Halla Sultan Tekke,34.883,33.6,,,"Artzy, M.",University of Haifa,Pottery,Canaanite,,,,,,,,,,,Y,Direct transcription,936,T,53300,114900,190,3.69,966,8850,12200,589,9.7,2.231,0.962,815.0,3.605,19.45,3710,0.286,17.3,25.38,25.29,44900,35.8,2.049,2.8,0.561,1.05,608.2,4.92,207.0,48.0,0.56,2.91,88.0,,,,,,,,,,,,,,,,,,
564,HSTK-34,HSTK0034,F 7000 3,Halla Sultan Tekke,34.883,33.6,,,"Artzy, M.",University of Haifa,Pottery,,,,,,,,,,,,,Direct transcription,969,F,109100,9100,168,7.05,572,5420,30300,136,12.5,3.78,1.856,861.0,8.613,52.27,5990,0.558,46.5,19.17,21.29,51300,106.7,3.655,8.07,1.844,1.51,170.0,17.11,74.0,160.0,1.103,6.85,151.0,,,,,,,,,,,,,,,,,,
565,HSTK-35,HSTK0035,F 1049,Halla Sultan Tekke,34.883,33.6,,,"Artzy, M.",University of Haifa,Pottery,Syrian,,,Jar,Jar,,,,,,,Y,Direct transcription,969,G,67400,87800,186,3.92,1030,13550,2900,413,11.7,2.327,0.941,1088.0,3.03,11.62,4360,0.346,13.5,29.42,31.07,59000,27.5,2.14,1.7,0.473,0.63,1602.0,3.28,197.0,32.0,0.553,2.24,119.0,,,,,,,,,,,,,,,,,,
566,HSTK-36,HSTK0036,F 1141,Halla Sultan Tekke,34.883,33.6,,,"Artzy, M.",University of Haifa,Pottery,Syrian,,,Jar,Jar,,,,,,,Y,Direct transcription,969,H,67100,80400,153,5.41,774,6320,5100,719,4.1,1.944,1.542,829.0,5.938,29.2,7520,0.435,30.2,22.46,17.52,51700,63.5,2.767,1.55,1.227,0.32,122.8,6.75,71.0,45.0,0.836,7.49,89.0,,,,,,,,,,,,,,,,,,
567,HSTK-37,HSTK0037,F 6092,Halla Sultan Tekke,34.883,33.6,,,"Artzy, M.",University of Haifa,Pottery,Syrian,,,Jar,Jar,,,,,,,Y,Direct transcription,969,J,18500,85200,322,4.73,3084,8570,17400,404,9,2.231,1.382,1240.0,5.496,33.64,4660,0.313,29.4,60.03,18.46,47900,102.5,2.327,3.74,0.929,0.98,1884.0,7.07,302.0,63.0,0.845,3.87,101.0,,,,,,,,,,,,,,,,,,
568,HSTK-38,HSTK0038,F 1141,Halla Sultan Tekke,34.883,33.6,Top surface of layer 41,,"Artzy, M.",University of Haifa,Pottery,Syrian,,,Jar,Jar,,,,,,,Y,Direct transcription,969,K,35200,166400,126,3.12,435,1180,4500,447,12.9,2.47,0.842,1052.0,3.269,16.94,5850,0.205,17.4,12.94,10.23,39100,34.2,1.484,1.82,0.823,0.45,131.9,4.41,79.0,23.0,0.469,3.97,77.0,,,,,,,,,,,,,,,,,,
569,HSTK-39,HSTK0039,F7000: 6,Halla Sultan Tekke,34.883,33.6,,,"Artzy, M.",University of Haifa,Pottery,Syrian,,,Jar,Jar,,,,,,,Y,Direct transcription,969,M,57300,97700,170,4.76,152,6200,18100,778,9.6,2.677,1.329,995.0,5.859,34.68,3800,0.351,32.0,7.51,11.56,30200,69.2,2.445,4.08,0.878,1.74,127.8,9.86,61.0,53.0,0.799,3.75,154.0,,,,,,,,,,,,,,,,,,
570,HSTK-40,HSTK0040,F7000: 4,Halla Sultan Tekke,34.883,33.6,,,"Artzy, M.",University of Haifa,Pottery,Mycenaean IIIC,,,,,,,,,,,Y,Direct transcription,969,N,111900,7500,171,7.29,653,5710,28300,214,12.1,2.582,1.848,863.0,8.752,52.02,6380,0.592,44.0,21.71,22.36,52200,105.4,3.833,8.71,1.91,1.6,159.9,17.3,76.0,163.0,1.119,7.03,171.0,,,,,,,,,,,,,,,,,,
571,IDA-1,IDA0001,,Idalion,35.021,33.42,"D, H 6-7",,"Gjerstad, E.","The Museum of Mediterranean and Near Eastern Antiquities, Stockholm",Pottery,,,,,,,"Pottery from Idalion, 700-600 BC White Painted IV and Bichrome IV, Group 51",700-600 B.C.,,,,Y,Direct transcription,282,E,,147400,,,955,13370,13800,1242,,1.78,,639.0,,11.76,4030,,,23.89,22.04,51500,,1.77,2.0,0.782,,137.9,3.15,107.0,30.0,,2.13,113.0,,,,,,,,,,,,,,,,,,
572,IDA-2,IDA0002,,Idalion,35.021,33.42,"D, H 6-7",,"Gjerstad, E.","The Museum of Mediterranean and Near Eastern Antiquities, Stockholm",Pottery,,,,,,,"Pottery from Idalion, 700-600 BC White Painted IV and Bichrome IV, Group 51",700-600 B.C.,,,,Y,Direct transcription,282,F,,130200,,,1036,9380,16200,1210,,2.19,,590.0,,16.5,4050,,,26.92,22.24,51500,,1.95,3.7,0.53,,341.6,5.4,158.0,58.0,,2.53,134.0,,,,,,,,,,,,,,,,,,
573,IDA-3,IDA0003,,Idalion,35.021,33.42,"D, H 6-7",,"Gjerstad, E.","The Museum of Mediterranean and Near Eastern Antiquities, Stockholm",Pottery,,,,,,,"Pottery from Idalion, 700-600 BC White Painted IV and Bichrome IV, Group 51",700-600 B.C.,,,,Y,Direct transcription,282,G,,139500,,,1073,17130,11100,1078,,2.2,,591.0,,14.82,4930,,,30.82,28.21,63100,,2.21,2.9,0.471,,152.1,4.04,95.0,47.0,,2.36,138.0,,,,,,,,,,,,,,,,,,
574,IDA-4,IDA0004,,Idalion,35.021,33.42,"D, H 6-7",,"Gjerstad, E.","The Museum of Mediterranean and Near Eastern Antiquities, Stockholm",Pottery,,,,,,,"Pottery from Idalion, 700-600 BC White Painted IV and Bichrome IV, Group 51",700-600 B.C.,,,,Y,Direct transcription,282,H,,139100,,,1102,18180,8200,1007,,2.27,,589.0,,16.53,4870,,,30.91,28.76,66600,,2.37,2.4,0.469,,160.1,4.2,119.0,31.0,,2.42,125.0,,,,,,,,,,,,,,,,,,
575,IDA-5,IDA0005,,Idalion,35.021,33.42,"D, H 6-7",,"Gjerstad, E.","The Museum of Mediterranean and Near Eastern Antiquities, Stockholm",Pottery,,,,,,,"Pottery from Idalion, 700-600 BC White Painted IV and Bichrome IV, Group 51",700-600 B.C.,,,,Y,Direct transcription,282,J,,101600,,,1501,9560,18500,1018,,1.9,,275.0,,23.3,4570,,,25.62,24.39,49600,,2.37,3.3,0.836,,1191.6,7.14,132.0,77.0,,2.98,113.0,,,,,,,,,,,,,,,,,,
576,IDA-6,IDA0006,,Idalion,35.021,33.42,"D, H 6-7",,"Gjerstad, E.","The Museum of Mediterranean and Near Eastern Antiquities, Stockholm",Pottery,,,,,,,"Pottery from Idalion, 700-600 BC White Painted IV and Bichrome IV, Group 51",700-600 B.C.,,,,Y,Direct transcription,282,K,,117200,,,1031,9590,18000,1002,,2.11,,620.0,,16.57,3990,,,29.15,23.11,52500,,2.09,3.9,0.525,,316.2,5.5,161.0,47.0,,2.39,105.0,,,,,,,,,,,,,,,,,,
