Repository: AndreWeenk/DataAnalysis

File: CyprusPottery.csv (part 7 of 20)
7,AEVI-7,AEVI0007,,Ayios Epiktitos-Vrysi,35.321,33.39,,"Cyprus Museum, Nicosia","Artzy, M.",Lawrence Berkeley National Laboratory,Pottery,Red burnished,,,,,,,Neolithic,,,,Y,,738,W,,,,,,,,,,,,,,,,,,,,,,,,,,,,,,,,,,,,,,,,,,,,,,,,,,
8,AEVI-8,AEVI0008,,Ayios Epiktitos-Vrysi,35.321,33.39,,"Cyprus Museum, Nicosia","Artzy, M.",Lawrence Berkeley National Laboratory,Pottery,Red burnished,,,,,,,Neolithic,,,,Y,,738,X,,,,,,,,,,,,,,,,,,,,,,,,,,,,,,,,,,,,,,,,,,,,,,,,,,
9,AEVI-9,AEVI0009,,Ayios Epiktitos-Vrysi,35.321,33.39,,"Cyprus Museum, Nicosia","Artzy, M.",Lawrence Berkeley National Laboratory,Pottery,Red burnished,,,,,,,Neolithic,,,,Y,,738,Y,,,,,,,,,,,,,,,,,,,,,,,,,,,,,,,,,,,,,,,,,,,,,,,,,,
10,AEVI-10,AEVI0010,,Ayios Epiktitos-Vrysi,35.321,33.39,,"Cyprus Museum, Nicosia","Artzy, M.",Lawrence Berkeley National Laboratory,Pottery,Coarse ware,,,,,,,Neolithic,,,,Y,,738,Z,,,,,,,,,,,,,,,,,,,,,,,,,,,,,,,,,,,,,,,,,,,,,,,,,,
577,IDA-7,IDA0007,,Idalion,35.021,33.42,"D, H 6-7",,"Gjerstad, E.","The Museum of Mediterranean and Near Eastern Antiquities, Stockholm",Pottery,,,,,,,"Pottery from Idalion, 700-600 BC White Painted IV and Bichrome IV, Group 51",700-600 B.C.,,,,Y,Direct transcription,282,M,,90500,,,1103,13290,12600,797,,1.27,,885.0,,9.76,4550,,,25.78,26.45,56800,,1.92,1.9,0.319,,119.1,2.62,72.0,50.0,,2.05,166.0,,,,,,,,,,,,,,,,,,
578,IDA-8,IDA0008,,Idalion,35.021,33.42,"D, H 6-7",,"Gjerstad, E.","The Museum of Mediterranean and Near Eastern Antiquities, Stockholm",Pottery,,,,,,,"Pottery from Idalion, 700-600 BC White Painted IV and Bichrome IV, Group 51",700-600 B.C.,,,,Y,Direct transcription,282,N,,103500,,,1610,8380,17400,1409,,1.99,,659.0,,22.09,5890,,,34.37,24.54,60100,,3.13,3.8,0.824,,5098.3,9.86,109.0,43.0,,2.25,173.0,,,,,,,,,,,,,,,,,,
579,IDA-9,IDA0009,,Idalion,35.021,33.42,"D, H 6-7",,"Gjerstad, E.","The Museum of Mediterranean and Near Eastern Antiquities, Stockholm",Pottery,,,,,,,"Pottery from Idalion, 700-600 BC White Painted IV and Bichrome IV, Group 51",700-600 B.C.,,,,Y,Direct transcription,282,O,,112700,,,1009,14640,13300,975,,1.54,,906.0,,11.84,4620,,,26.97,24.82,57000,,1.91,2.0,0.368,,129.5,3.2,75.0,29.0,,2.24,127.0,,,,,,,,,,,,,,,,,,
580,IDA-10,IDA0010,,Idalion,35.021,33.42,"D, H 6-7",,"Gjerstad, E.","The Museum of Mediterranean and Near Eastern Antiquities, Stockholm",Pottery,,,,,,,"Pottery from Idalion, 700-600 BC White Painted IV and Bichrome IV, Group 51",700-600 B.C.,,,,Y,Direct transcription,282,P,,121700,,,1128,15350,18200,779,,1.61,,688.0,,13.26,4460,,,29.67,27.23,60400,,2.05,2.0,0.393,,130.3,3.66,71.0,51.0,,2.15,117.0,,,,,,,,,,,,,,,,,,
581,IDA-11,IDA0011,ID 11,Idalion,35.021,33.42,"D, H 6-7",,"Gjerstad, E.","The Museum of Mediterranean and Near Eastern Antiquities, Stockholm",Pottery,,,,,,,Bichrome Red I (IV),700-600 B.C.,,,,Y,Direct transcription,282,Q,,112200,,,845,12540,13200,929,,1.34,,629.0,,11.27,4200,,,22.36,22.93,51200,,1.81,2.0,0.316,,124.7,3.03,94.0,44.0,,1.95,174.0,,,,,,,,,,,,,,,,,,
582,IDA-12,IDA0012,,Idalion,35.021,33.42,"D, H 6-7",,"Gjerstad, E.","The Museum of Mediterranean and Near Eastern Antiquities, Stockholm",Pottery,,,,,,,Black-on-Red II (IV),700-600 B.C.,,,,Y,Direct transcription,282,R,,126500,,,852,12980,13300,1327,,1.57,,504.0,,11.88,4280,,,22.62,22.87,50600,,1.72,2.1,0.336,,122.8,3.04,65.0,46.0,,1.92,559.0,,,,,,,,,,,,,,,,,,
583,IDA-13,IDA0013,,Idalion,35.021,33.42,"D, H 6-7",,"Gjerstad, E.","The Museum of Mediterranean and Near Eastern Antiquities, Stockholm",Pottery,,,,,,,Black-on-Red II (IV),700-600 B.C.,,,,Y,Direct transcription,282,S,,124400,,,1413,5900,13100,866,,1.32,,773.0,,26.97,6040,,,30.97,26.23,59300,,2.73,2.4,1.752,,959.1,6.54,120.0,58.0,,3.32,100.0,,,,,,,,,,,,,,,,,,
584,IDA-14,IDA0014,,Idalion,35.021,33.42,"D, H 6-7",,"Gjerstad, E.","The Museum of Mediterranean and Near Eastern Antiquities, Stockholm",Pottery,,,,,,,Black-on-Red II (IV),700-600 B.C.,,,,Y,Direct transcription,282,T,,139600,,,1383,5650,8900,893,,1.32,,504.0,,24.63,5710,,,31.33,26.48,59300,,2.83,2.9,0.743,,917.8,6.51,110.0,55.0,,2.99,137.0,,,,,,,,,,,,,,,,,,
585,IDA-15,IDA0015,,Idalion,35.021,33.42,"D, H 6-7",,"Gjerstad, E.","The Museum of Mediterranean and Near Eastern Antiquities, Stockholm",Pottery,,,,,,,Black-on-Red II (IV),700-600 B.C.,,,,Y,Direct transcription,282,U,,128900,,,768,10950,10900,1240,,1.79,,822.0,,11.85,3270,,,23.14,20.27,44800,,1.79,1.6,0.342,,114.0,3.11,81.0,37.0,,1.83,148.0,,,,,,,,,,,,,,,,,,
586,IDA-16,IDA0016,,Idalion,35.021,33.42,"D, H 6-7",,"Gjerstad, E.","The Museum of Mediterranean and Near Eastern Antiquities, Stockholm",Pottery,,,,,,,Black-on-Red II (IV),700-600 B.C.,,,,Y,Direct transcription,282,V,,101200,,,1167,13770,13600,817,,1.29,,414.0,,11.7,5060,,,29.72,29.42,63800,,2.22,2.1,0.348,,126.4,2.89,89.0,34.0,,1.92,241.0,,,,,,,,,,,,,,,,,,
587,IDA-17,IDA0017,,Idalion,35.021,33.42,"D, H 6-7",,"Gjerstad, E.","The Museum of Mediterranean and Near Eastern Antiquities, Stockholm",Pottery,,,,,,,Black-on-Red II (IV),700-600 B.C.,,,,Y,Direct transcription,282,W,,118000,,,1006,13740,15100,599,,1.32,,969.0,,13.2,4820,,,26.33,24.83,57600,,2.18,2.5,0.388,,161.0,3.68,77.0,47.0,,2.26,237.0,,,,,,,,,,,,,,,,,,
588,IDA-18,IDA0018,,Idalion,35.021,33.42,"D, H 6-7",,"Gjerstad, E.","The Museum of Mediterranean and Near Eastern Antiquities, Stockholm",Pottery,,,,,,,Black-on-Red II (IV),700-600 B.C.,,,,Y,Direct transcription,282,X,,146400,,,790,9830,18500,537,,1.82,,457.0,,17.44,3720,,,20.13,16.92,40000,,2.06,3.0,0.5,,294.0,5.03,139.0,59.0,,2.43,90.0,,,,,,,,,,,,,,,,,,
589,IDA-19,IDA0019,,Idalion,35.021,33.42,"D, H 6-7",,"Gjerstad, E.","The Museum of Mediterranean and Near Eastern Antiquities, Stockholm",Pottery,,,,,,,Black-on-Red II (IV),700-600 B.C.,,,,Y,Direct transcription,282,Y,,126800,,,1038,12180,19000,992,,1.38,,448.0,,12.39,4610,,,26.3,24.99,55800,,1.9,2.4,0.357,,119.4,3.14,89.0,44.0,,2.17,201.0,,,,,,,,,,,,,,,,,,
590,IDA-20,IDA0020,,Idalion,35.021,33.42,"D, H 6-7",,"Gjerstad, E.","The Museum of Mediterranean and Near Eastern Antiquities, Stockholm",Pottery,,,,,,,Black-on-Red II (IV),700-600 B.C.,,,,Y,Direct transcription,282,Z,,112200,,,835,13090,13300,670,,1.69,,817.0,,11.19,4140,,,22.94,22.77,52600,,1.7,2.0,0.343,,136.7,2.99,90.0,55.0,,1.84,121.0,,,,,,,,,,,,,,,,,,
591,JAK-1,JAK0001,AJ8.1,Ayios Jakovos,35.325,33.8,Tomb 8,,"Gjerstad, E.","Museum of Mediterranean and Near Eastern Antiquities, Stockholm",Pottery,White Slip II,"Grey, hard",,,,,Group 44,1400-1200 B.C.,Medium grit,,,Y,Direct transcription,258,Z,,23800,,3.52,974,11230,6400,162,1.5,0.45,0.583,55.0,1.977,8.93,3200,0.253,7.5,41.82,44.12,67300,15.9,1.18,1.2,0.331,0.3,212.7,2.3,123.0,39.0,0.393,1.48,64.0,,,,,,,,,,,,,,,,,,
592,JAK-2,JAK0002,AJ8.2,Ayios Jakovos,35.325,33.8,Tomb 8,,,"Museum of Mediterranean and Near Eastern Antiquities, Stockholm",Pottery,White Slip II,"Grey, hard",,,,,Group 44,1400-1200 B.C.,Medium grit,,,Y,Direct transcription,259,E,,36000,,3.33,815,8640,7600,59,1.3,0.37,,,2.253,8.35,3320,0.29,0.1,38.31,42.78,68200,14.9,1.46,1.0,0.35,0.2,146.9,2.44,105.0,20.0,0.455,2.21,39.0,,,,,,,,,,,,,,,,,,
593,JAK-2b,JAK0002b,MM AJ 8.2,Ayios Jakovos,35.325,33.8,Tomb 8,,,"Museum of Mediterranean and Near Eastern Antiquities, Stockholm",Pottery,White Slip II,"Grey, hard",,,,,,,,Pots redrilled and given original JAK or ENK number and suffixed with B,,Y,,690,E,,,,,,,,,,,,,,,,,,,,,,,,,,,,,,,,,,,,,,,,,,,,,,,,,,
594,JAK-3,JAK0003,AJ8.3,Ayios Jakovos,35.325,33.8,Tomb 8,,,"Museum of Mediterranean and Near Eastern Antiquities, Stockholm",Pottery,White Slip II,"Grey, hard",,,,,Group 44,1400-1200 B.C.,Medium grit,,,Y,Direct transcription,259,F,,39900,,3.83,854,8630,8500,130,2.2,0.5,,,2.263,8.47,3420,0.266,10.4,39.97,42.44,66300,16.5,1.48,1.0,0.245,0.2,152.9,2.51,96.0,18.0,0.497,1.68,52.0,,,,,,,,,,,,,,,,,,
595,JAK-3b,JAK0003b,MM AJ 8.3,Ayios Jakovos,35.325,33.8,Tomb 8,,,"Museum of Mediterranean and Near Eastern Antiquities, Stockholm",Pottery,White Slip II,"Grey, hard",,,,,,,,Pots redrilled and given original JAK or ENK number and suffixed with B,,Y,,690,F,,,,,,,,,,,,,,,,,,,,,,,,,,,,,,,,,,,,,,,,,,,,,,,,,,
596,JAK-4,JAK0004,AJ8.4,Ayios Jakovos,35.325,33.8,Tomb 8,,,"Museum of Mediterranean and Near Eastern Antiquities, Stockholm",Pottery,White Slip II,"Grey, hard",,,,,Group 44,1400-1200 B.C.,Medium grit,,,Y,Direct transcription,259,G,,35900,,3.16,854,8910,7700,129,1.8,0.45,,,2.217,8.37,3480,0.263,8.7,38.63,42.62,66400,14.2,1.34,0.5,0.332,0.1,141.0,2.25,125.0,35.0,0.479,1.72,157.0,,,,,,,,,,,,,,,,,,
597,JAK-4b,JAK0004b,MM AJ 8.4,Ayios Jakovos,35.325,33.8,Tomb 8,,,"Museum of Mediterranean and Near Eastern Antiquities, Stockholm",Pottery,White Slip II,"Grey, hard",,,,,,,,Pots redrilled and given original JAK or ENK number and suffixed with B,,Y,,690,G,,,,,,,,,,,,,,,,,,,,,,,,,,,,,,,,,,,,,,,,,,,,,,,,,,
598,JAK-5,JAK0005,AJ8.5,Ayios Jakovos,35.325,33.8,Tomb 8,,,"Museum of Mediterranean and Near Eastern Antiquities, Stockholm",Pottery,White Slip II,"Grey, hard",,,,,Group 44,1400-1200 B.C.,Medium grit,,,Y,Direct transcription,259,H,,18200,,3.92,816,9330,11200,2,2.1,0.59,,,2.326,8.71,3900,0.307,2.4,37.63,41.42,64500,16.7,1.61,0.9,0.375,0.2,140.7,2.52,112.0,30.0,0.506,2.42,60.0,,,,,,,,,,,,,,,,,,
599,JAK-6,JAK0006,AJ8.6,Ayios Jakovos,35.325,33.8,Tomb 8,,,"Museum of Mediterranean and Near Eastern Antiquities, Stockholm",Pottery,White Slip II,"Grey, hard",,,,,Group 44,1400-1200 B.C.,Medium grit,,,Y,Direct transcription,259,J,,35000,,4.12,963,6890,6600,349,1.1,0.39,,,2.214,7.53,3270,0.299,9.0,50.65,44.77,64900,17.5,1.56,1.1,0.301,0.4,208.8,2.07,133.0,22.0,0.565,2.27,27.0,,,,,,,,,,,,,,,,,,
600,JAK-7,JAK0007,AJ8.7,Ayios Jakovos,35.325,33.8,Tomb 8,,,"Museum of Mediterranean and Near Eastern Antiquities, Stockholm",Pottery,White Slip II,"Grey and red, hard",,,,,Group 44,1400-1200 B.C.,Medium grit,,,Y,Direct transcription,259,K,,28500,,4.06,910,7760,7300,263,1,0.37,,,2.202,7.61,4100,0.285,7.8,45.0,42.51,65100,16.4,1.57,1.1,0.317,0.2,235.7,2.45,157.0,17.0,0.505,2.0,130.0,,,,,,,,,,,,,,,,,,
601,JAK-8,JAK0008,AJ8.8,Ayios Jakovos,35.325,33.8,Tomb 8,,,"Museum of Mediterranean and Near Eastern Antiquities, Stockholm",Pottery,White Slip II,"Red, medium hard",,,,,Group 44,1400-1200 B.C.,Medium grit,,,Y,Direct transcription,259,M,,22400,,3.32,1000,7010,5800,229,2.5,0.75,,,1.965,8.03,4240,0.259,8.9,43.07,42.97,73700,18.3,1.2,1.2,0.405,0.2,282.2,2.83,147.0,22.0,0.481,2.78,93.0,,,,,,,,,,,,,,,,,,
602,JAK-9,JAK0009,AJ8.9,Ayios Jakovos,35.325,33.8,Tomb 8,,,"Museum of Mediterranean and Near Eastern Antiquities, Stockholm",Pottery,White Slip II,Red,,,,,Group 44,1400-1200 B.C.,Medium grit,,,Y,Direct transcription,259,N,,23100,,4.05,1173,13970,5400,94,2,0.33,,,1.886,5.72,3810,0.292,7.9,41.3,42.06,77000,9.8,1.6,0.7,0.368,0.1,268.1,1.59,108.0,35.0,0.486,1.72,185.0,,,,,,,,,,,,,,,,,,
603,JAK-10,JAK0010,AJ8.10,Ayios Jakovos,35.325,33.8,Tomb 8,,,"Museum of Mediterranean and Near Eastern Antiquities, Stockholm",Pottery,White Slip II,"Grey and red, hard",,,,,Group 44,1400-1200 B.C.,Medium grit,,,Y,Direct transcription,259,O,,23600,,3.45,923,10620,9200,213,2.6,0.42,,,1.855,8.15,2990,0.258,8.7,40.36,43.06,65100,15.8,1.07,1.0,0.308,0.2,223.5,2.23,122.0,36.0,0.382,1.69,124.0,,,,,,,,,,,,,,,,,,
604,JAK-11,JAK0011,AJ8.11,Ayios Jakovos,35.325,33.8,Tomb 8,,,"Museum of Mediterranean and Near Eastern Antiquities, Stockholm",Pottery,White Slip II,"Grey, hard",,,,,Group 44,1400-1200 B.C.,Medium grit,,,Y,Direct transcription,259,P,,15600,,3.47,983,6350,6500,241,2.5,0.61,,,2.279,11.27,4730,0.259,7.2,46.84,47.05,76500,23.7,1.24,1.1,0.448,0.1,310.0,3.63,148.0,47.0,0.421,2.32,214.0,,,,,,,,,,,,,,,,,,
605,JAK-12,JAK0012,AJ8.12,Ayios Jakovos,35.325,33.8,Tomb 8,,,"Museum of Mediterranean and Near Eastern Antiquities, Stockholm",Pottery,White Slip II,"Grey, hard",,,,,Group 44,1400-1200 B.C.,Medium grit,,,Y,Direct transcription,259,Q,,31900,,3.59,1191,13680,9400,755,2.9,0.41,,,1.879,6.06,3460,0.296,3.9,41.99,43.73,77000,13.2,1.66,0.7,0.308,0.1,310.5,1.74,158.0,16.0,0.465,1.64,216.0,,,,,,,,,,,,,,,,,,
606,JAK-13,JAK0013,AJ15.1,Ayios Jakovos,35.325,33.8,Tomb 15,,,"Museum of Mediterranean and Near Eastern Antiquities, Stockholm",Pottery,White Slip II,Red and brown,,,,,Group 44,1400-1200 B.C.,Medium grit,,,Y,Direct transcription,259,R,,22000,,3.98,1387,6750,6300,427,4,0.59,,,2.118,7.17,4400,0.328,3.8,40.17,41.67,87000,15.0,1.66,1.0,0.369,0.1,134.0,1.94,121.0,38.0,0.524,2.13,321.0,,,,,,,,,,,,,,,,,,
607,JAK-13b,JAK0013b,MM AJ 15.1,Ayios Jakovos,35.325,33.8,Tomb 16,,,"Museum of Mediterranean and Near Eastern Antiquities, Stockholm",Pottery,White Slip II,Red and brown,,,,,,,,Pots redrilled and given original JAK or ENK number and suffixed with B,,Y,,690,H,,,,,,,,,,,,,,,,,,,,,,,,,,,,,,,,,,,,,,,,,,,,,,,,,,
608,JAK-14,JAK0014,AJ15.2,Ayios Jakovos,35.325,33.8,Tomb 15,,,"Museum of Mediterranean and Near Eastern Antiquities, Stockholm",Pottery,White Slip II,Red,,,,,Group 44,1400-1200 B.C.,Medium grit,,,Y,Direct transcription,259,S,,21600,,4.62,1251,11250,7300,186,3.7,0.12,,,1.947,6.17,3850,0.315,6.8,46.54,40.89,84800,13.4,1.84,1.1,0.283,0.7,221.1,1.67,148.0,35.0,0.48,1.6,253.0,,,,,,,,,,,,,,,,,,
609,JAK-15,JAK0015,AJ15.3,Ayios Jakovos,35.325,33.8,Tomb 15,,,"Museum of Mediterranean and Near Eastern Antiquities, Stockholm",Pottery,White Slip II,Red,,,,,Group 44,1400-1200 B.C.,Medium grit,,,Y,Direct transcription,259,T,,17300,,4.07,1155,11940,10900,170,3.2,0.35,,,1.885,5.43,3920,0.329,,43.75,40.02,87500,9.02,1.66,0.4,0.32,0.37,184.8,1.67,79.0,52.0,0.495,1.55,153.0,,,,,,,,,,,,,,,,,,
610,JAK-16,JAK0016,AJ15.4,Ayios Jakovos,35.325,33.8,Tomb 15,,,"Museum of Mediterranean and Near Eastern Antiquities, Stockholm",Pottery,White Slip II,"Drab, soft",,,,,Group 44,1400-1200 B.C.,Medium grit,,,Y,Direct transcription,259,U,,108700,,4.16,877,9560,16600,741,5.9,2.59,,,3.719,20.37,3670,0.262,9.6,20.23,15.16,37900,44.6,2.1,3.4,0.73,0.4,443.3,6.54,184.0,69.0,0.496,2.9,117.0,,,,,,,,,,,,,,,,,,
611,JAK-17,JAK0017,AJ15.5,Ayios Jakovos,35.325,33.8,Tomb 15,,,"Museum of Mediterranean and Near Eastern Antiquities, Stockholm",Pottery,White Slip II,Red,,,,,Group 44,1400-1200 B.C.,Medium grit,,,Y,Direct transcription,259,V,,25600,,4.04,1214,11250,10800,302,2,0.35,,,1.854,5.22,3650,0.312,3.3,44.95,40.69,84900,13.0,1.84,0.6,0.314,0.2,211.4,1.8,87.0,28.0,0.462,2.21,213.0,,,,,,,,,,,,,,,,,,
612,JAK-18,JAK0018,AJ15.6,Ayios Jakovos,35.325,33.8,Tomb 15,,,"Museum of Mediterranean and Near Eastern Antiquities, Stockholm",Pottery,White Slip II,Red,,,,,Group 44,1400-1200 B.C.,Medium grit,,,Y,Direct transcription,259,W,,27100,,4.11,1168,11420,9000,299,3,0.39,,,1.834,5.84,3540,0.328,2.5,43.8,41.01,83600,11.5,1.62,1.1,0.298,0.2,199.9,1.7,51.0,35.0,0.508,1.88,235.0,,,,,,,,,,,,,,,,,,
613,JAK-19,JAK0019,AJ15.7,Ayios Jakovos,35.325,33.8,Tomb 15,,,"Museum of Mediterranean and Near Eastern Antiquities, Stockholm",Pottery,White Slip II,Red,,,,,Group 44,1400-1200 B.C.,Medium grit,,,Y,Direct transcription,259,X,,12300,,3.88,1418,7110,8400,,4.5,0.3,,,1.998,6.39,4380,0.327,1.0,41.96,41.35,84800,14.5,1.55,0.6,0.361,0.2,164.2,1.96,72.0,42.0,0.482,2.13,312.0,,,,,,,,,,,,,,,,,,
614,JAK-19b,JAK0019b,AJ15.7,Ayios Jakovos,35.325,33.8,Tomb 16,,,"Museum of Mediterranean and Near Eastern Antiquities, Stockholm",Pottery,White Slip II,Red,,,,,,,,Pots redrilled and given original JAK or ENK number and suffixed with B,,Y,,690,J,,,,,,,,,,,,,,,,,,,,,,,,,,,,,,,,,,,,,,,,,,,,,,,,,,
615,JAK-20,JAK0020,AJ15.8,Ayios Jakovos,35.325,33.8,Tomb 15,,,"Museum of Mediterranean and Near Eastern Antiquities, Stockholm",Pottery,White Slip II,Red,,,,,Group 44,1400-1200 B.C.,Medium grit,,,Y,Direct transcription,259,Y,,15700,,3.83,1200,12070,10500,278,3.4,0.46,,,1.839,5.82,4130,0.306,3.0,44.82,40.57,83800,13.1,1.8,1.1,0.374,0.3,209.4,1.7,104.0,33.0,0.491,1.62,216.0,,,,,,,,,,,,,,,,,,
616,JAK-21,JAK0021,AJ14.47,Ayios Jakovos,35.325,33.8,Tomb 14,,,"Museum of Mediterranean and Near Eastern Antiquities, Stockholm",Pottery,White Painted III,"Brown, soft",,,,,Group 39,1600-1400 B.C.,Fine,,,Y,Direct transcription,259,Z,,50900,,4.35,834,10070,24800,583,17.9,1.49,,,3.745,18.55,4590,0.287,9.0,29.38,21.28,53600,45.4,2.08,4.2,0.828,0.4,315.5,7.98,262.0,81.0,0.551,3.75,169.0,,,,,,,,,,,,,,,,,,
617,JAK-22,JAK0022,AJ14.45,Ayios Jakovos,35.325,33.8,Tomb 14,,,"Museum of Mediterranean and Near Eastern Antiquities, Stockholm",Pottery,White Painted III,Buff,,,,,Group 39,1600-1400 B.C.,Fine grit,,,Y,Direct transcription,261,E,,45900,,4.46,866,11950,15200,348,23.2,1.88,,,4.042,20.42,5430,0.305,4.4,33.57,25.31,62200,46.0,2.34,5.3,0.698,0.8,337.5,7.93,251.0,86.0,0.669,3.4,118.0,,,,,,,,,,,,,,,,,,
618,JAK-23,JAK0023,AJ14.46,Ayios Jakovos,35.325,33.8,Tomb 14,,,"Museum of Mediterranean and Near Eastern Antiquities, Stockholm",Pottery,White Painted III,Buff,,,,,Group 39,1600-1400 B.C.,Fine grit,,,Y,Direct transcription,261,F,,74300,,4.75,848,12750,19000,494,25.3,2.0,,,4.102,22.3,4860,0.324,5.1,30.59,24.43,60000,46.5,2.24,6.3,0.746,1.0,349.6,8.47,308.0,101.0,0.672,3.31,102.0,,,,,,,,,,,,,,,,,,
619,JAK-24,JAK0024,AJ14.48,Ayios Jakovos,35.325,33.8,Tomb 14,,,"Museum of Mediterranean and Near Eastern Antiquities, Stockholm",Pottery,White Painted III,Buff,,,,,Group 39,1600-1400 B.C.,Fine,,,Y,Direct transcription,261,G,,52200,,4.08,840,9720,14900,503,23.7,1.8,,,3.496,18.99,4370,0.27,6.0,31.26,19.75,50400,40.8,1.97,4.1,0.682,1.0,274.5,7.56,279.0,90.0,0.523,3.02,123.0,,,,,,,,,,,,,,,,,,
620,JAK-25,JAK0025,AJ14.49,Ayios Jakovos,35.325,33.8,Tomb 14,,,"Museum of Mediterranean and Near Eastern Antiquities, Stockholm",Pottery,White Painted III,Red brown,,,,,Group 39,1600-1400 B.C.,Fine,,,Y,Direct transcription,261,H,,50700,,5.62,795,9140,28300,355,23.5,2.45,,,5.837,33.14,4450,0.358,8.9,17.7,17.64,48500,74.2,2.83,6.5,1.189,0.6,148.6,12.71,100.0,138.0,0.796,4.78,193.0,,,,,,,,,,,,,,,,,,
621,JAK-26,JAK0026,AJ14.50,Ayios Jakovos,35.325,33.8,Tomb 14,,,"Museum of Mediterranean and Near Eastern Antiquities, Stockholm",Pottery,White Painted III,Drab,,,,,Group 39,1600-1400 B.C.,Fine,,,Y,Direct transcription,261,J,,89200,,4.99,880,12800,18000,586,28.2,1.99,,,4.236,22.48,4480,0.32,7.9,31.73,24.48,60600,47.4,2.43,6.1,0.727,0.9,351.2,8.7,297.0,97.0,0.68,3.49,91.0,,,,,,,,,,,,,,,,,,
622,JAK-27,JAK0027,AJ14.51,Ayios Jakovos,35.325,33.8,Tomb 14,,,"Museum of Mediterranean and Near Eastern Antiquities, Stockholm",Pottery,White Painted III,Buff,,,,,Group 39,1600-1400 B.C.,"Fine, some mica",,,Y,Direct transcription,261,K,,87800,,3.71,529,6840,19000,443,9,1.73,,,3.441,19.64,3440,0.235,4.4,17.7,16.72,40600,37.5,1.78,5.0,0.603,1.7,261.5,6.79,226.0,63.0,0.528,2.61,103.0,,,,,,,,,,,,,,,,,,
623,JAK-28,JAK0028,AJ14.52,Ayios Jakovos,35.325,33.8,Tomb 14,,,"Museum of Mediterranean and Near Eastern Antiquities, Stockholm",Pottery,White Painted III,Red,,,,,Group 39,1600-1400 B.C.,Fine grit,,,Y,Direct transcription,261,M,,58800,,4.13,849,11130,24900,424,17.8,2.43,,,3.8,21.91,4560,0.273,6.1,26.76,20.99,53400,47.0,2.03,6.9,1.025,1.0,315.6,9.31,282.0,115.0,0.567,3.18,144.0,,,,,,,,,,,,,,,,,,
624,JAK-29,JAK0029,AJ14.53,Ayios Jakovos,35.325,33.8,Tomb 14,,,"Museum of Mediterranean and Near Eastern Antiquities, Stockholm",Pottery,White Painted III,Buff,,,,,Group 39,1600-1400 B.C.,Fine,,,Y,Direct transcription,261,N,,35100,,3.81,675,11290,18000,586,32.4,1.69,,,3.508,16.01,4780,0.274,4.4,30.6,22.69,59900,37.5,1.91,4.4,0.691,1.0,307.2,7.45,294.0,76.0,0.526,3.27,191.0,,,,,,,,,,,,,,,,,,
625,JAK-30,JAK0030,AJ14.54,Ayios Jakovos,35.325,33.8,Tomb 14,,,"Museum of Mediterranean and Near Eastern Antiquities, Stockholm",Pottery,White Painted III,Brown,,,,,Group 39,1600-1400 B.C.,Fine,,,Y,Direct transcription,261,O,,25500,,6.93,1288,9410,21700,203,20.8,2.92,,,6.454,38.91,5860,0.413,7.8,27.02,20.23,55400,84.7,3.13,8.1,1.305,0.8,174.7,13.15,157.0,151.0,0.841,5.25,143.0,,,,,,,,,,,,,,,,,,
626,JAK-31,JAK0031,AJ14.55,Ayios Jakovos,35.325,33.8,Tomb 14,,,"Museum of Mediterranean and Near Eastern Antiquities, Stockholm",Pottery,White Painted III,Brown,,,,,Group 39,1600-1400 B.C.,Fine,,,Y,Direct transcription,261,P,,74000,,5.2,1062,12190,15400,119,18.4,2.27,,,4.235,22.91,4700,0.333,2.7,31.59,23.21,57800,46.7,2.39,5.8,0.852,0.7,364.0,8.18,259.0,106.0,0.622,3.52,125.0,,,,,,,,,,,,,,,,,,
627,JAK-32,JAK0032,AJ14.56,Ayios Jakovos,35.325,33.8,Tomb 14,,,"Museum of Mediterranean and Near Eastern Antiquities, Stockholm",Pottery,White Painted III,Buff,,,,,Group 39,1600-1400 B.C.,Fine,,,Y,Direct transcription,261,Q,,50600,,3.86,780,9130,18800,231,9.8,1.62,,,3.628,18.51,4180,0.263,2.3,28.67,21.39,52700,41.7,2.08,3.8,0.66,0.7,309.4,7.51,256.0,63.0,0.601,3.1,122.0,,,,,,,,,,,,,,,,,,
628,JAK-33,JAK0033,AJ14.57,Ayios Jakovos,35.325,33.8,Tomb 14,,,"Museum of Mediterranean and Near Eastern Antiquities, Stockholm",Pottery,White Painted III,Buff,,,,,Group 39,1600-1400 B.C.,Fine,,,Y,Direct transcription,261,R,,62400,,3.86,726,9940,20000,471,38.7,1.7,,,3.535,17.32,4040,0.263,7.2,29.16,21.16,56500,36.6,1.91,4.0,0.623,1.0,280.8,6.88,288.0,85.0,0.543,2.89,187.0,,,,,,,,,,,,,,,,,,
629,JAK-34,JAK0034,AJ14.58,Ayios Jakovos,35.325,33.8,Tomb 14,,,"Museum of Mediterranean and Near Eastern Antiquities, Stockholm",Pottery,White Painted III,Buff,,,,,Group 39,1600-1400 B.C.,Fine,,,Y,Direct transcription,261,S,,39400,,4.06,716,11210,21200,380,47.1,1.47,,,3.529,16.15,4240,0.282,6.6,34.1,22.93,60400,37.8,1.81,4.0,0.666,1.1,312.5,7.38,295.0,91.0,0.557,2.86,226.0,,,,,,,,,,,,,,,,,,
630,JAK-35,JAK0035,AJ14.59,Ayios Jakovos,35.325,33.8,Tomb 14,,,"Museum of Mediterranean and Near Eastern Antiquities, Stockholm",Pottery,White Painted III,Buff,,,,,Group 39,1600-1400 B.C.,Fine,,,Y,Direct transcription,261,T,,43500,,4.99,927,12280,23200,455,12.6,1.59,,,3.91,20.6,5130,0.309,8.2,30.68,23.22,59000,46.0,2.06,5.7,0.728,0.9,361.8,8.19,295.0,86.0,0.583,3.24,136.0,,,,,,,,,,,,,,,,,,
631,JAK-36,JAK0036,AJ14.61,Ayios Jakovos,35.325,33.8,Tomb 14,,,"Museum of Mediterranean and Near Eastern Antiquities, Stockholm",Pottery,White Painted III,Buff,,,,,Group 39,1600-1400 B.C.,Fine,,,Y,Direct transcription,261,U,,72000,,3.95,706,6990,21200,595,5.8,1.57,,,3.815,21.66,3850,0.257,4.9,27.75,17.57,44500,44.8,1.96,5.1,0.649,0.8,291.9,8.05,281.0,71.0,0.549,2.95,119.0,,,,,,,,,,,,,,,,,,
632,JAK-37,JAK0037,AJ14.24,Ayios Jakovos,35.325,33.8,Tomb 14,,,"Museum of Mediterranean and Near Eastern Antiquities, Stockholm",Pottery,Red on Black,Brown,,,,,Group 38,,Fine grit,,,Y,Direct transcription,261,V,,32700,,6.19,1362,9830,27200,621,23.5,2.87,1.414,2765.0,6.288,37.47,5250,0.4,8.8,28.3,20.54,55800,83.5,3.04,8.2,1.291,0.9,188.1,13.27,160.0,153.0,0.872,5.22,161.0,,,,,,,,,,,,,,,,,,
633,JAK-38,JAK0038,AJ14.25,Ayios Jakovos,35.325,33.8,Tomb 14,,,"Museum of Mediterranean and Near Eastern Antiquities, Stockholm",Pottery,Red on Black,Buff,,,,,Group 38,,Fine,,,Y,Direct transcription,261,W,,47200,,5.43,879,9830,23500,230,2.9,2.53,1.247,386.0,5.801,35.72,5330,0.388,8.6,21.14,19.0,53300,76.8,2.91,8.1,1.456,0.6,176.6,12.53,137.0,156.0,0.78,5.03,144.0,,,,,,,,,,,,,,,,,,
634,JAK-39,JAK0039,AJ14.26,Ayios Jakovos,35.325,33.8,Tomb 14,,,"Museum of Mediterranean and Near Eastern Antiquities, Stockholm",Pottery,Red on Black,Buff,,,,,Group 38,,Medium grit,,,Y,Direct transcription,261,X,,53600,,5.5,838,7690,22500,581,7.6,2.63,1.308,435.0,5.998,35.83,5320,0.379,9.0,21.73,18.87,47800,74.5,2.85,7.6,1.241,0.9,184.4,11.95,135.0,146.0,0.815,4.81,134.0,,,,,,,,,,,,,,,,,,
635,JAK-40,JAK0040,AJ14.27,Ayios Jakovos,35.325,33.8,Tomb 14,,,"Museum of Mediterranean and Near Eastern Antiquities, Stockholm",Pottery,Red on Black,Buff,,,,,Group 38,,Medium grit,,,Y,Direct transcription,261,Y,,52700,,6.46,1051,9470,28400,598,21.3,2.42,1.316,696.0,6.385,36.88,5310,0.403,11.2,25.45,18.96,50500,80.4,3.15,7.5,1.251,0.8,241.7,12.86,141.0,153.0,0.858,5.31,124.0,,,,,,,,,,,,,,,,,,
636,JAK-41,JAK0041,AJ14.28,Ayios Jakovos,35.325,33.8,Tomb 14,,,"Museum of Mediterranean and Near Eastern Antiquities, Stockholm",Pottery,Red on Black,Brown,,,,,Group 38,,Medium grit,,,,Direct transcription,261,Z,,48400,,0.2,1491,9780,27200,673,21.2,2.36,1.46,571.0,6.418,36.77,5040,0.397,11.5,27.05,20.02,54100,79.9,3.08,7.5,1.304,0.8,201.2,12.62,170.0,134.0,0.863,5.64,132.0,,,,,,,,,,,,,,,,,,
637,JAK-42,JAK0042,AJ14.29,Ayios Jakovos,35.325,33.8,Tomb 14,,,"Museum of Mediterranean and Near Eastern Antiquities, Stockholm",Pottery,Red on Black,Brown,,,,,Group 38,,Medium grit,,,Y,Direct transcription,262,E,,41600,,6.8,968,9020,27600,360,22.4,2.85,1.394,387.0,6.046,36.25,5000,0.363,11.4,24.24,19.82,52100,79.6,2.91,7.5,1.254,0.8,189.2,12.38,151.0,157.0,0.796,4.95,151.0,,,,,,,,,,,,,,,,,,
638,JAK-43,JAK0043,AJ14.30,Ayios Jakovos,35.325,33.8,Tomb 14,,,"Museum of Mediterranean and Near Eastern Antiquities, Stockholm",Pottery,Red on Black,Brown,,,,,Group 38,,Fine grit,,,Y,Direct transcription,262,F,,44200,,5.76,1077,8350,23600,531,14.1,2.23,1.187,306.0,5.531,31.87,4220,0.353,15.3,26.16,18.1,47900,69.3,2.68,6.1,1.046,0.7,201.4,10.38,202.0,121.0,0.711,4.66,142.0,,,,,,,,,,,,,,,,,,
639,JAK-44,JAK0044,AJ14.31,Ayios Jakovos,35.325,33.8,Tomb 14,,,"Museum of Mediterranean and Near Eastern Antiquities, Stockholm",Pottery,Red on Black,Black and brown,,,,,Group 38,,Medium grit,,,,Direct transcription,262,G,,46900,,5.93,905,9970,29400,298,15.3,2.74,1.382,387.0,6.0,36.16,5470,0.387,11.8,22.08,19.13,52600,80.6,2.99,8.3,1.294,0.7,174.4,12.75,129.0,157.0,0.796,5.25,133.0,,,,,,,,,,,,,,,,,,
640,JAK-45,JAK0045,AJ14.32,Ayios Jakovos,35.325,33.8,Tomb 14,,,"Museum of Mediterranean and Near Eastern Antiquities, Stockholm",Pottery,Red on Black,Brown,,,,,Group 38,,Medium grit,,,Y,Direct transcription,262,H,,65900,,5.39,887,8500,20400,354,9.3,2.69,1.262,528.0,5.435,32.29,4880,0.333,19.7,28.88,17.72,45300,69.7,2.57,5.8,1.078,0.7,195.7,10.87,159.0,108.0,0.748,4.37,120.0,,,,,,,,,,,,,,,,,,
641,JAK-46,JAK0046,AJ14.33,Ayios Jakovos,35.325,33.8,Tomb 14,,,"Museum of Mediterranean and Near Eastern Antiquities, Stockholm",Pottery,Red on Black,Brown,,,,,Group 38,,Fine grit,,,Y,Direct transcription,262,J,,50800,,5.76,989,7210,24700,576,27.7,2.55,1.402,495.0,6.035,35.45,5640,0.367,12.0,19.58,18.64,50300,77.0,2.89,7.2,1.246,0.8,170.9,12.37,107.0,145.0,0.794,4.66,139.0,,,,,,,,,,,,,,,,,,
642,JAK-47,JAK0047,AJ14.34,Ayios Jakovos,35.325,33.8,Tomb 14,,,"Museum of Mediterranean and Near Eastern Antiquities, Stockholm",Pottery,Red on Black,Black and brown,,,,,Group 38,,Fine grit,,,Y,Direct transcription,262,K,,54500,,5.44,838,9710,27300,446,10.9,2.4,1.208,489.0,5.948,35.76,4990,0.371,18.7,20.78,18.52,52100,77.4,2.86,8.3,1.268,1.1,197.2,12.44,106.0,154.0,0.785,4.84,128.0,,,,,,,,,,,,,,,,,,
643,JAK-48,JAK0048,AJ14.35,Ayios Jakovos,35.325,33.8,Tomb 14,,,"Museum of Mediterranean and Near Eastern Antiquities, Stockholm",Pottery,Red on Black,Brown,,,,,Group 38,,Fine grit,,,Y,Direct transcription,262,M,,47500,,5.4,808,8380,26100,488,12,2.56,1.279,755.0,5.69,33.36,4860,0.375,8.5,23.56,19.69,50600,72.0,2.71,7.5,1.18,0.8,205.5,11.64,140.0,131.0,0.778,4.83,121.0,,,,,,,,,,,,,,,,,,
644,JAK-49,JAK0049,AJ14.36,Ayios Jakovos,35.325,33.8,Tomb 14,,,"Museum of Mediterranean and Near Eastern Antiquities, Stockholm",Pottery,Red on Black,Brown,,,,,Group 38,,Fine,,,Y,Direct transcription,262,N,,55000,,6.24,1028,8040,23400,759,12.9,2.35,1.263,,6.012,35.66,4990,0.386,14.2,,,,,,,,,,,,,,,,,,,,,,,,,,,,,,,,,
645,JAK-50,JAK0050,AJ14.37,Ayios Jakovos,35.325,33.8,Tomb 14,,,"Museum of Mediterranean and Near Eastern Antiquities, Stockholm",Pottery,Red on Black,Brown,,,,,Group 38,,Fine grit,,,Y,Direct transcription,262,O,,64500,,6.06,999,11510,20700,459,13.7,2.95,1.417,600.0,6.145,37.24,5130,0.38,12.2,22.24,19.49,51100,79.9,2.96,7.8,1.265,0.7,183.0,12.72,122.0,137.0,0.814,4.93,153.0,,,,,,,,,,,,,,,,,,
646,JAK-51,JAK0051,AJ14.38,Ayios Jakovos,35.325,33.8,Tomb 14,,,"Museum of Mediterranean and Near Eastern Antiquities, Stockholm",Pottery,Red on Black,Brown,,,,,Group 38,,Fine grit,,,,Direct transcription,262,P,,46800,,6.2,1074,9710,24900,510,8.5,2.88,1.424,450.0,6.29,38.67,5880,0.401,13.5,23.8,18.83,51200,82.7,2.98,7.4,1.238,0.7,158.6,12.79,107.0,153.0,0.81,4.94,122.0,,,,,,,,,,,,,,,,,,
647,JAK-52,JAK0052,AJ14.39,Ayios Jakovos,35.325,33.8,Tomb 14,,,"Museum of Mediterranean and Near Eastern Antiquities, Stockholm",Pottery,Red on Black,Black and brown,,,,,Group 38,,Fine grit,,,Y,Direct transcription,262,Q,,4800,,6.65,1445,13350,33900,321,20.9,2.35,1.559,443.0,6.135,34.78,5400,0.423,12.6,38.1,22.78,59200,81.9,2.98,8.1,1.026,1.0,232.7,12.67,224.0,149.0,0.858,4.71,164.0,,,,,,,,,,,,,,,,,,
648,JAK-53,JAK0053,AJ14.40,Ayios Jakovos,35.325,33.8,Tomb 14,,,"Museum of Mediterranean and Near Eastern Antiquities, Stockholm",Pottery,Red on Black,Brown,,,,,Group 38,,Fine grit,,,Y,Direct transcription,262,R,,55600,,5.14,1452,11880,31700,347,20.7,2.67,1.387,477.0,5.593,34.76,5140,0.388,12.9,25.01,19.91,51700,73.6,2.87,8.0,1.238,0.8,182.5,12.62,136.0,135.0,0.735,5.52,136.0,,,,,,,,,,,,,,,,,,
649,JAK-54,JAK0054,AJ14.41,Ayios Jakovos,35.325,33.8,Tomb 14,,,"Museum of Mediterranean and Near Eastern Antiquities, Stockholm",Pottery,Red on Black,Drab,,,,,Group 38,,"Fine, possibly straw tempered",,,Y,Direct transcription,262,S,,63000,,5.81,968,14460,24300,324,18.3,2.41,1.444,482.0,6.369,37.45,5560,0.415,17.0,22.19,18.74,48800,79.8,3.12,7.4,1.232,1.2,193.6,12.46,116.0,114.0,0.84,4.94,123.0,,,,,,,,,,,,,,,,,,
650,JAK-55,JAK0055,AJ14.42,Ayios Jakovos,35.325,33.8,Tomb 14,,,"Museum of Mediterranean and Near Eastern Antiquities, Stockholm",Pottery,Red on Black,Drab,,,,,Group 38,,Fine grit,,,Y,Direct transcription,262,T,,46200,,5.99,830,17150,24300,552,20.4,2.72,1.654,658.0,6.773,40.37,6030,0.419,18.5,20.1,18.96,48900,84.2,3.25,7.8,1.236,0.8,162.9,13.02,112.0,100.0,0.941,5.5,127.0,,,,,,,,,,,,,,,,,,
651,JAK-56,JAK0056,AJ14.43,Ayios Jakovos,35.325,33.8,Tomb 14,,,"Museum of Mediterranean and Near Eastern Antiquities, Stockholm",Pottery,Red on Black,Brown and black,,,,,Group 38,,Medium grit,,,Y,Direct transcription,262,U,,39400,,7.35,2373,11990,28900,373,7.8,2.31,1.362,349.0,5.67,32.41,4670,0.366,17.3,33.65,20.5,52300,71.4,2.75,7.2,0.931,0.8,240.0,11.32,213.0,129.0,0.728,3.96,122.0,,,,,,,,,,,,,,,,,,
652,JAK-57,JAK0057,AJ14.4,Ayios Jakovos,35.325,33.8,Tomb 14,,,"Museum of Mediterranean and Near Eastern Antiquities, Stockholm",Pottery,Red Polished,Red brown,,,,,Group 37,,Fine grit,,,Y,Direct transcription,262,V,,40700,,5.43,900,10670,27400,286,5.6,2.23,,,5.948,35.6,5110,0.373,12.9,22.67,18.1,48100,75.3,2.84,6.8,1.294,0.7,170.4,11.87,141.0,117.0,0.802,5.31,150.0,,,,,,,,,,,,,,,,,,
653,JAK-58,JAK0058,AJ14.5,Ayios Jakovos,35.325,33.8,Tomb 14,,,"Museum of Mediterranean and Near Eastern Antiquities, Stockholm",Pottery,Red Polished,"Drab, very soft",,,,,Group 37,,Fine grit,,,Y,Direct transcription,262,W,,133800,,3.57,535,7390,17900,395,21,2.31,,,2.982,15.88,3410,0.228,5.2,12.69,14.04,32500,28.6,1.68,3.3,0.434,0.5,219.9,4.86,160.0,43.0,0.459,2.1,217.0,,,,,,,,,,,,,,,,,,
654,JAK-59,JAK0059,AJ14.61,Ayios Jakovos,35.325,33.8,Tomb 14,,,"Museum of Mediterranean and Near Eastern Antiquities, Stockholm",Pottery,Red Polished,Purple brown,,,,,Group 37,,Coarse grit,,,Y,Direct transcription,262,X,,54400,,5.87,1400,11520,27900,558,5,2.31,,,5.442,33.2,5630,0.381,13.0,23.65,19.42,51400,74.0,2.74,6.9,1.194,0.7,191.2,11.75,128.0,122.0,0.676,5.16,169.0,,,,,,,,,,,,,,,,,,
655,JAK-60,JAK0060,AJ14.7,Ayios Jakovos,35.325,33.8,Tomb 14,,,"Museum of Mediterranean and Near Eastern Antiquities, Stockholm",Pottery,Red Polished,Black and brown,,,,,Group 37,,Fine,,,Y,Direct transcription,262,Y,,54500,,4.68,851,10090,24100,454,49,2.03,,,3.689,18.83,4470,0.316,12.4,28.97,23.85,63400,39.1,2.19,5.0,0.912,2.2,305.6,7.31,255.0,83.0,0.543,3.86,147.0,,,,,,,,,,,,,,,,,,
656,JAK-61,JAK0061,AJ14.8,Ayios Jakovos,35.325,33.8,Tomb 14,,,"Museum of Mediterranean and Near Eastern Antiquities, Stockholm",Pottery,Red Polished,Drab,,,,,Group 37,,Medium grit,,,Y,Direct transcription,262,Z,,120800,,4.23,759,8950,18100,271,15.1,1.26,,,3.71,19.93,4080,0.281,2.9,28.18,19.88,47600,40.6,2.09,4.2,0.61,1.4,301.5,6.78,246.0,77.0,0.542,3.16,123.0,,,,,,,,,,,,,,,,,,
657,JAK-62,JAK0062,AJ14.9,Ayios Jakovos,35.325,33.8,Tomb 14,,,"Museum of Mediterranean and Near Eastern Antiquities, Stockholm",Pottery,Red Polished,Brown,,,,,Group 37,,Fine,,,Y,Direct transcription,267,E,68900,50500,172,5.57,965,8670,24800,301,44.4,,,,,,,,,22.96,18.15,49800,77.0,2.89,6.6,1.301,0.6,167.3,11.74,160.0,153.0,0.816,5.15,143.0,,,,,,,,,,,,,,,,,,
658,JAK-63,JAK0063,AJ14.10,Ayios Jakovos,35.325,33.8,Tomb 14,,,"Museum of Mediterranean and Near Eastern Antiquities, Stockholm",Pottery,Red Polished,"Brown, soft",,,,,Group 37,,Medium grit,,,Y,Direct transcription,267,F,35700,160800,35,3.01,517,6420,10800,582,25.2,2.35,0.718,318.0,2.832,14.95,2990,0.215,13.2,13.2,13.42,30600,28.6,1.54,3.1,0.408,0.6,196.8,4.48,158.0,64.0,0.438,2.36,89.0,,,,,,,,,,,,,,,,,,
659,JAK-64,JAK0064,AJ14.11,Ayios Jakovos,35.325,33.8,Tomb 14,,,"Museum of Mediterranean and Near Eastern Antiquities, Stockholm",Pottery,Red Polished,Brown,,,,,Group 37,,Medium grit,,,Y,Direct transcription,267,G,67700,64600,149,5.33,1138,8450,26900,441,23.3,2.44,1.246,482.0,5.742,33.71,4650,0.384,29.8,29.15,19.54,50100,70.6,2.78,7.2,1.132,0.9,206.8,11.12,210.0,154.0,0.806,4.56,137.0,,,,,,,,,,,,,,,,,,
660,JAK-65,JAK0065,AJ14.13,Ayios Jakovos,35.325,33.8,Tomb 14,,,"Museum of Mediterranean and Near Eastern Antiquities, Stockholm",Pottery,Red Polished,Brown,,,,,Group 37,,Medium grit,,,Y,Direct transcription,267,H,66800,93600,102,4.93,883,6510,18100,568,,2.62,1.117,630.0,5.305,31.64,4670,0.347,28.3,22.29,16.93,44100,64.7,2.56,5.9,1.072,0.7,168.9,10.24,142.0,117.0,0.694,4.2,102.0,,,,,,,,,,,,,,,,,,
661,JAK-66,JAK0066,AJ14.14,Ayios Jakovos,35.325,33.8,Tomb 14,,,"Museum of Mediterranean and Near Eastern Antiquities, Stockholm",Pottery,Red Polished,Brown,,,,,Group 37,,Medium grit,,,Y,Direct transcription,267,J,97600,42000,107,5.85,1026,9250,28400,213,25.7,2.66,1.396,415.0,6.394,37.65,5190,0.417,30.5,23.75,19.48,51700,80.8,3.12,8.1,1.277,2.1,166.2,12.62,138.0,176.0,0.926,5.2,135.0,,,,,,,,,,,,,,,,,,
662,JAK-67,JAK0067,AJ14.16,Ayios Jakovos,35.325,33.8,Tomb 14,,,"Museum of Mediterranean and Near Eastern Antiquities, Stockholm",Pottery,Red Polished,"Black and brown, soft",,,,,Group 37,,Medium grit,,,Y,Direct transcription,267,K,37600,95500,74,3.22,560,6990,10300,489,0.5,1.53,0.766,351.0,2.908,15.66,3470,0.237,13.4,21.59,16.59,42600,32.6,1.64,3.3,0.535,0.8,336.9,5.56,237.0,57.0,0.473,2.65,122.0,,,,,,,,,,,,,,,,,,
663,JAK-68,JAK0068,AJ14.17,Ayios Jakovos,35.325,33.8,Tomb 14,,,"Museum of Mediterranean and Near Eastern Antiquities, Stockholm",Pottery,Red Polished,"Drab, soft",,,,,Group 37,,Medium grit,,,Y,Direct transcription,267,M,32100,174900,42,3.19,597,4470,11300,701,8.7,2.56,0.655,187.0,2.83,15.92,2670,0.207,16.8,18.91,12.07,32700,32.6,1.54,3.3,0.541,0.6,172.1,5.27,166.0,61.0,0.445,2.41,116.0,,,,,,,,,,,,,,,,,,
664,JAK-69,JAK0069,AJ14.18,Ayios Jakovos,35.325,33.8,Tomb 14,,,"Museum of Mediterranean and Near Eastern Antiquities, Stockholm",Pottery,Red Polished,"Brown, soft",,,,,Group 37,,Medium grit,,,Y,Direct transcription,267,N,37700,125800,13,3.88,672,4940,12700,506,28.7,2.72,0.932,245.0,4.001,22.22,3660,0.259,21.0,18.54,14.21,37300,45.1,1.97,4.1,0.631,0.9,179.9,6.14,158.0,53.0,0.584,2.72,164.0,,,,,,,,,,,,,,,,,,
665,JAK-70,JAK0070,AJ14.19,Ayios Jakovos,35.325,33.8,Tomb 14,,,"Museum of Mediterranean and Near Eastern Antiquities, Stockholm",Pottery,Red Polished,Drab,,,,,Group 37,,"Fine, some inclusions",,,Y,Direct transcription,267,O,46300,90000,122,4.73,1255,9350,20200,,15,1.96,1.018,383.0,3.975,22.06,4600,0.321,19.4,35.73,22.19,54400,44.4,2.07,6.1,0.7,0.9,314.7,7.84,329.0,114.0,0.63,3.75,137.0,,,,,,,,,,,,,,,,,,
666,JAK-71,JAK0071,AJ14.20,Ayios Jakovos,35.325,33.8,Tomb 14,,,"Museum of Mediterranean and Near Eastern Antiquities, Stockholm",Pottery,Red Polished,Brown,,,,,Group 37,,Fine,,,Y,Direct transcription,267,P,51900,61200,84,6.63,1040,8410,25100,225,43.6,2.96,1.275,481.0,6.124,36.17,5260,0.398,31.1,22.36,18.16,50900,74.9,2.95,7.4,1.251,0.6,173.0,12.15,137.0,152.0,0.809,5.32,233.0,,,,,,,,,,,,,,,,,,
667,JAK-72,JAK0072,AJ14.21,Ayios Jakovos,35.325,33.8,Tomb 14,,,"Museum of Mediterranean and Near Eastern Antiquities, Stockholm",Pottery,Red Polished,"Brown and black, soft",,,,,Group 37,,Medium grit,,,Y,Direct transcription,267,Q,54100,90900,105,3.18,610,7970,10100,506,14.5,1.19,0.636,273.0,2.328,11.71,2210,0.177,11.3,16.95,13.14,33500,25.8,1.35,2.6,0.469,0.8,223.6,4.47,193.0,57.0,0.371,2.11,150.0,,,,,,,,,,,,,,,,,,
668,JAK-73,JAK0073,AJ14.22,Ayios Jakovos,35.325,33.8,Tomb 14,,,"Museum of Mediterranean and Near Eastern Antiquities, Stockholm",Pottery,Red Polished,"Brown, soft",,,,,Group 37,,"Fine, some inclusions",,,Y,Direct transcription,267,R,75200,41100,163,4.17,721,11440,19300,515,35.5,1.99,0.889,495.0,3.444,17.28,4620,0.3,16.0,30.63,22.5,58200,35.8,2.01,4.8,0.741,1.0,356.2,7.88,283.0,87.0,0.574,3.54,140.0,,,,,,,,,,,,,,,,,,
669,JAK-74,JAK0074,AJ14.23,Ayios Jakovos,35.325,33.8,Tomb 14,,,"Museum of Mediterranean and Near Eastern Antiquities, Stockholm",Pottery,Red Polished,"Drab, very soft",,,,,Group 37,,Medium grit,,,Y,Direct transcription,267,S,53700,117600,57,3.89,1515,10940,13000,813,31.3,3.19,0.904,306.0,3.608,18.53,3820,0.257,17.5,22.48,17.51,41300,40.9,1.88,3.6,0.564,0.5,259.6,5.88,170.0,70.0,0.564,2.68,120.0,,,,,,,,,,,,,,,,,,
670,JAK-75,JAK0075,AJ1.1,Ayios Jakovos,35.325,33.8,Tomb 1,,,"Museum of Mediterranean and Near Eastern Antiquities, Stockholm",Pottery,Red Polished IV,Red,,,,,Group 42,1700-1600 B.C.,"Fine grit, some large inclusions",,,Y,Direct transcription,267,T,76800,25800,199,5.59,977,13090,27800,528,,2.66,1.31,426.0,5.948,33.72,4570,0.435,30.6,39.42,22.34,55400,77.2,2.97,7.9,1.12,0.8,230.6,11.13,207.0,138.0,0.864,5.04,174.0,,,,,,,,,,,,,,,,,,
671,JAK-76,JAK0076,AJ1.2,Ayios Jakovos,35.325,33.8,Tomb 1,,,"Museum of Mediterranean and Near Eastern Antiquities, Stockholm",Pottery,Red Polished IV,Pink,,,,,Group 42,1700-1600 B.C.,Fine grit,,,Y,Direct transcription,267,U,76300,53000,73,5.63,847,7860,32300,238,5,2.57,1.263,391.0,5.858,35.49,5060,0.387,31.4,24.72,18.59,50200,75.7,2.86,7.0,1.207,3.3,160.5,11.92,320.0,135.0,0.787,5.68,192.0,,,,,,,,,,,,,,,,,,
672,JAK-77,JAK0077,AJ1.3,Ayios Jakovos,35.325,33.8,Tomb 1,,,"Museum of Mediterranean and Near Eastern Antiquities, Stockholm",Pottery,Red Polished IV,Pink,,,,,Group 42,1700-1600 B.C.,Fine grit,,,,Direct transcription,272,V,56100,100000,216,4.4,801,12710,18600,969,,4.89,0.841,1238.0,3.567,18.07,4110,0.247,17.1,22.32,19.32,46200,40.3,1.9,4.1,0.626,1.0,262.2,6.73,231.0,93.0,0.56,2.91,107.0,,,,,,,,,,,,,,,,,,
673,JAK-78,JAK0078,AJ1.4,Ayios Jakovos,35.325,33.8,Tomb 1,,,"Museum of Mediterranean and Near Eastern Antiquities, Stockholm",Pottery,Red Polished IV,Brown,,,,,Group 42,1700-1600 B.C.,Fine grit,,,Y,Direct transcription,267,W,69300,44600,175,5.15,1671,8890,27900,337,,2.07,1.172,685.0,5.204,28.12,4470,0.371,25.9,39.93,21.05,54500,64.2,2.73,6.0,1.02,0.8,271.6,9.94,266.0,101.0,0.718,4.08,182.0,,,,,,,,,,,,,,,,,,
674,JAK-79,JAK0079,AJ1.11,Ayios Jakovos,35.325,33.8,Tomb 1,,,"Museum of Mediterranean and Near Eastern Antiquities, Stockholm",Pottery,Red Polished IV,Pink,,,,,Group 42,1700-1600 B.C.,Fine grit,,,Y,Direct transcription,267,X,62000,106900,268,3.27,637,11240,16300,550,4,5.16,0.891,239.0,3.734,20.31,3950,0.284,20.1,21.77,20.17,46800,40.3,2.0,4.6,0.627,0.9,264.6,6.58,204.0,84.0,0.619,3.36,97.0,,,,,,,,,,,,,,,,,,
675,JAK-80,JAK0080,AJ1.6,Ayios Jakovos,35.325,33.8,Tomb 1,,,"Museum of Mediterranean and Near Eastern Antiquities, Stockholm",Pottery,Red Polished IV,Brown,,,,,Group 42,1700-1600 B.C.,Fine grit,,,Y,Direct transcription,267,Y,62100,47000,188,4.42,738,10810,21700,444,20.9,1.51,0.961,312.0,3.6,17.54,4180,0.298,17.4,28.26,22.38,55100,37.5,2.16,5.1,0.609,1.2,373.4,7.06,234.0,79.0,0.562,3.31,151.0,,,,,,,,,,,,,,,,,,
676,JAK-81,JAK0081,AJ1.7,Ayios Jakovos,35.325,33.8,Tomb 1,,,"Museum of Mediterranean and Near Eastern Antiquities, Stockholm",Pottery,Red Polished IV,Pink,,,,,Group 42,1700-1600 B.C.,Fine grit,,,Y,Direct transcription,267,Z,67200,114300,260,3.73,738,12990,17100,972,12.1,5.05,0.798,259.0,3.262,16.99,3730,0.229,17.1,21.44,19.15,46100,38.4,1.65,4.6,0.7,0.8,258.6,6.58,202.0,73.0,0.505,3.1,106.0,,,,,,,,,,,,,,,,,,
677,JAK-82,JAK0082,AJ14.64,Ayios Jakovos,35.325,33.8,Tomb 14,,,"Museum of Mediterranean and Near Eastern Antiquities, Stockholm",Pottery,Black Slip II (Hand Made),,,,,,Group 40,1600-1400 B.C.,,,,Y,Direct transcription,274,E,80000,61600,132,5.76,858,10330,27600,202,37.5,2.75,1.33,410.0,5.986,36.49,5040,0.393,33.8,20.82,18.5,53400,75.9,2.93,8.3,1.285,0.7,182.5,12.42,103.0,151.0,0.797,5.01,129.0,,,,,,,,,,,,,,,,,,
678,JAK-83,JAK0083,AJ14.65,Ayios Jakovos,35.325,33.8,Tomb 14,,,"Museum of Mediterranean and Near Eastern Antiquities, Stockholm",Pottery,Black Slip II (Hand Made),,,,,,Group 40,1600-1400 B.C.,,,,Y,Direct transcription,274,F,82600,59500,133,6.24,853,10730,29800,190,16.8,2.82,1.397,406.0,6.306,38.1,5150,0.398,35.5,21.27,18.35,54400,81.6,2.88,8.0,1.276,1.0,181.4,12.44,93.0,149.0,0.834,5.31,130.0,,,,,,,,,,,,,,,,,,
