Repository: AndreWeenk/DataAnalysis

File: CyprusPottery.csv (part 8 of 20)
7,AEVI-7,AEVI0007,,Ayios Epiktitos-Vrysi,35.321,33.39,,"Cyprus Museum, Nicosia","Artzy, M.",Lawrence Berkeley National Laboratory,Pottery,Red burnished,,,,,,,Neolithic,,,,Y,,738,W,,,,,,,,,,,,,,,,,,,,,,,,,,,,,,,,,,,,,,,,,,,,,,,,,,
8,AEVI-8,AEVI0008,,Ayios Epiktitos-Vrysi,35.321,33.39,,"Cyprus Museum, Nicosia","Artzy, M.",Lawrence Berkeley National Laboratory,Pottery,Red burnished,,,,,,,Neolithic,,,,Y,,738,X,,,,,,,,,,,,,,,,,,,,,,,,,,,,,,,,,,,,,,,,,,,,,,,,,,
9,AEVI-9,AEVI0009,,Ayios Epiktitos-Vrysi,35.321,33.39,,"Cyprus Museum, Nicosia","Artzy, M.",Lawrence Berkeley National Laboratory,Pottery,Red burnished,,,,,,,Neolithic,,,,Y,,738,Y,,,,,,,,,,,,,,,,,,,,,,,,,,,,,,,,,,,,,,,,,,,,,,,,,,
10,AEVI-10,AEVI0010,,Ayios Epiktitos-Vrysi,35.321,33.39,,"Cyprus Museum, Nicosia","Artzy, M.",Lawrence Berkeley National Laboratory,Pottery,Coarse ware,,,,,,,Neolithic,,,,Y,,738,Z,,,,,,,,,,,,,,,,,,,,,,,,,,,,,,,,,,,,,,,,,,,,,,,,,,
679,JAK-84,JAK0084,AJ14.66,Ayios Jakovos,35.325,33.8,Tomb 14,,,"Museum of Mediterranean and Near Eastern Antiquities, Stockholm",Pottery,Black Slip II (Hand Made),,,,,,Group 40,1600-1400 B.C.,,,,Y,Direct transcription,274,G,81700,53900,125,6.18,1236,10430,28400,247,32.7,2.76,1.441,399.0,6.285,36.62,5420,0.405,34.6,20.74,18.49,53400,78.6,3.03,7.4,1.252,0.8,187.2,12.1,91.0,149.0,0.829,5.01,116.0,,,,,,,,,,,,,,,,,,
680,JAK-85,JAK0085,AJ14.67,Ayios Jakovos,35.325,33.8,Tomb 14,,,"Museum of Mediterranean and Near Eastern Antiquities, Stockholm",Pottery,Black Slip II (Hand Made),,,,,,Group 40,1600-1400 B.C.,,,,Y,Direct transcription,274,H,79700,64700,126,5.62,860,7900,24000,379,30,2.57,1.41,459.0,6.122,35.4,4990,0.407,32.9,22.0,18.59,48700,75.3,2.84,7.0,1.201,0.7,179.0,11.9,133.0,115.0,0.844,4.89,108.0,,,,,,,,,,,,,,,,,,
681,JAK-86,JAK0086,AJ14.68,Ayios Jakovos,35.325,33.8,Tomb 14,,,"Museum of Mediterranean and Near Eastern Antiquities, Stockholm",Pottery,Black Slip II (Hand Made),,,,,,Group 40,1600-1400 B.C.,,,,Y,Direct transcription,274,J,88400,49300,135,6.05,861,10480,25100,180,26.9,2.8,1.38,405.0,6.151,38.1,5450,0.412,32.8,21.41,18.33,53800,77.7,2.86,8.5,1.29,0.7,183.9,12.56,140.0,149.0,0.786,5.42,136.0,,,,,,,,,,,,,,,,,,
682,JAK-87,JAK0087,AJ14.69,Ayios Jakovos,35.325,33.8,Tomb 14,,,"Museum of Mediterranean and Near Eastern Antiquities, Stockholm",Pottery,Black Slip II (Hand Made),,,,,,Group 40,1600-1400 B.C.,,,,Y,Direct transcription,274,K,79200,68800,146,5.93,783,8780,27100,135,,2.78,1.377,464.0,6.224,36.94,5470,0.412,31.6,20.61,19.23,53200,78.8,2.86,7.7,1.276,0.8,184.6,12.51,100.0,146.0,0.838,5.37,129.0,,,,,,,,,,,,,,,,,,
683,JAK-88,JAK0088,AJ14.71,Ayios Jakovos,35.325,33.8,Tomb 14,,,"Museum of Mediterranean and Near Eastern Antiquities, Stockholm",Pottery,Black Slip II (Hand Made),,,,,,Group 40,1600-1400 B.C.,,,,Y,Direct transcription,274,M,80000,51400,159,6.34,1044,10740,24300,328,,2.85,1.502,410.0,6.545,38.59,5520,0.436,36.2,23.63,19.28,54400,81.6,3.03,8.2,1.257,0.7,184.6,12.55,149.0,148.0,0.896,5.38,134.0,,,,,,,,,,,,,,,,,,
684,JAK-89,JAK0089,AJ14.72,Ayios Jakovos,35.325,33.8,Tomb 14,,,"Museum of Mediterranean and Near Eastern Antiquities, Stockholm",Pottery,Black Slip II (Hand Made),,,,,,Group 40,1600-1400 B.C.,,,,Y,Direct transcription,274,N,73400,68100,134,6.42,1056,9840,25000,,44.7,2.8,1.393,610.0,6.348,38.79,5360,0.414,34.2,22.25,17.82,49900,81.4,3.06,6.9,1.224,0.7,166.3,12.64,95.0,126.0,0.851,5.37,127.0,,,,,,,,,,,,,,,,,,
685,JAK-90,JAK0090,AJ14.73,Ayios Jakovos,35.325,33.8,Tomb 14,,,"Museum of Mediterranean and Near Eastern Antiquities, Stockholm",Pottery,Black Slip II (Hand Made),,,,,,Group 40,1600-1400 B.C.,,,,Y,Direct transcription,274,O,67800,77900,131,5.99,949,7940,24600,479,4.7,2.54,1.345,465.0,5.855,35.4,4760,0.377,30.0,23.23,17.92,46600,72.3,2.65,6.9,1.132,0.8,175.4,11.54,130.0,127.0,0.755,4.37,126.0,,,,,,,,,,,,,,,,,,
686,JAK-91,JAK0091,AJ14.75,Ayios Jakovos,35.325,33.8,Tomb 14,,,"Museum of Mediterranean and Near Eastern Antiquities, Stockholm",Pottery,Black Slip II (Hand Made),,,,,,Group 40,1600-1400 B.C.,,,,Y,Direct transcription,274,P,75000,64800,101,5.98,909,8440,25700,329,,3.05,1.347,892.0,6.024,36.24,4890,0.391,32.8,22.43,17.86,48400,77.1,2.79,6.3,1.152,0.8,161.3,12.23,107.0,118.0,0.755,5.14,113.0,,,,,,,,,,,,,,,,,,
687,JAK-92,JAK0092,AJ14.76,Ayios Jakovos,35.325,33.8,Tomb 14,,,"Museum of Mediterranean and Near Eastern Antiquities, Stockholm",Pottery,Black Slip II (Hand Made),,,,,,Group 40,1600-1400 B.C.,,,,Y,Direct transcription,274,Q,66600,117300,117,5.56,1122,14730,6100,1088,,2.05,1.064,205.0,4.116,22.35,4490,0.317,21.4,32.34,21.1,53700,46.8,2.33,5.4,0.764,0.6,322.6,7.28,297.0,45.0,0.599,3.23,103.0,,,,,,,,,,,,,,,,,,
688,JAK-93,JAK0093,AJ14.77,Ayios Jakovos,35.325,33.8,Tomb 14,,,"Museum of Mediterranean and Near Eastern Antiquities, Stockholm",Pottery,Black Slip II (Hand Made),,,,,,Group 40,1600-1400 B.C.,,,,Y,Direct transcription,274,R,81300,56800,109,7.31,1414,10640,25200,663,,2.43,1.25,454.0,4.901,31.78,5320,0.379,28.3,27.35,19.86,53500,65.9,2.7,7.9,1.245,0.6,198.4,11.13,158.0,144.0,0.674,5.42,125.0,,,,,,,,,,,,,,,,,,
689,JAK-94,JAK0094,AH14.78,Ayios Jakovos,35.325,33.8,Tomb 14,,,"Museum of Mediterranean and Near Eastern Antiquities, Stockholm",Pottery,Black Slip II (Hand Made),,,,,,Group 40,1600-1400 B.C.,,,,Y,Direct transcription,274,S,68500,75800,72,6.42,833,7390,24200,,6.2,2.65,1.272,579.0,5.526,33.0,4370,0.348,29.5,23.78,17.35,44700,72.3,2.66,6.2,1.098,0.9,160.9,11.0,151.0,109.0,0.719,4.46,128.0,,,,,,,,,,,,,,,,,,
690,JAK-95,JAK0095,AH14.79,Ayios Jakovos,35.325,33.8,Tomb 14,,,"Museum of Mediterranean and Near Eastern Antiquities, Stockholm",Pottery,Black Slip II (Hand Made),,,,,,Group 40,1600-1400 B.C.,,,,Y,Direct transcription,274,T,72700,69100,155,4.48,948,8450,19600,16,,1.8,0.969,284.0,3.794,20.77,4340,0.294,21.4,33.98,23.38,55400,47.9,2.11,6.0,0.757,0.7,412.4,8.11,320.0,108.0,0.479,2.6,134.0,,,,,,,,,,,,,,,,,,
691,JAK-96,JAK0096,AH14.80,Ayios Jakovos,35.325,33.8,Tomb 14,,,"Museum of Mediterranean and Near Eastern Antiquities, Stockholm",Pottery,Black Slip II (Hand Made),,,,,,Group 40,1600-1400 B.C.,,,,Y,Direct transcription,274,U,56800,87000,49,6.82,762,6810,15700,122,2.4,2.62,1.263,464.0,5.469,32.72,4740,0.326,29.1,24.03,17.53,45700,67.8,2.56,5.5,1.107,0.5,193.0,10.7,155.0,106.0,0.752,4.42,108.0,,,,,,,,,,,,,,,,,,
692,JAK-97,JAK0097,AH14.81,Ayios Jakovos,35.325,33.8,Tomb 14,,,"Museum of Mediterranean and Near Eastern Antiquities, Stockholm",Pottery,Black Slip II (Hand Made),,,,,,Group 40,1600-1400 B.C.,,,,Y,Direct transcription,274,V,82800,40700,182,9.71,1397,9270,27300,267,4.8,2.75,1.43,363.0,6.375,38.64,5310,0.413,37.0,28.93,20.51,55700,85.4,3.02,8.3,1.256,0.9,213.8,13.0,151.0,161.0,0.864,5.21,148.0,,,,,,,,,,,,,,,,,,
693,JAK-98,JAK0098,AH14.82,Ayios Jakovos,35.325,33.8,Tomb 14,,,"Museum of Mediterranean and Near Eastern Antiquities, Stockholm",Pottery,Black Slip II (Hand Made),,,,,,Group 40,1600-1400 B.C.,,,,Y,Direct transcription,274,W,68800,95800,80,6.4,997,7420,19900,650,21,2.64,1.281,654.0,5.393,31.89,4560,0.345,29.0,24.32,18.08,45700,69.7,2.53,6.4,1.074,0.7,185.4,10.68,179.0,114.0,0.704,4.05,119.0,,,,,,,,,,,,,,,,,,
694,JAK-99,JAK0099,AJ14.1,Ayios Jakovos,35.325,33.8,Tomb 14,,,"Museum of Mediterranean and Near Eastern Antiquities, Stockholm",Pottery,Black Polished,,,,,,Group 36,1750-1700 B.C.,,,,Y,Direct transcription,274,X,37800,148100,73,4.04,542,4460,10600,1601,20.2,1.97,0.739,200.0,3.115,17.84,3200,0.214,16.6,17.67,12.82,34300,34.2,1.67,3.7,0.516,0.5,203.0,6.09,226.0,61.0,0.465,1.94,132.0,,,,,,,,,,,,,,,,,,
695,JAK-100,JAK0100,AJ14.3,Ayios Jakovos,35.325,33.8,Tomb 14,,,"Museum of Mediterranean and Near Eastern Antiquities, Stockholm",Pottery,Black Polished,,,,,,Group 36,1750-1700 B.C.,,,,Y,Direct transcription,274,Y,39000,150900,131,3.97,474,4400,11400,1126,50.9,2.23,0.795,189.0,2.953,17.53,3030,0.221,16.5,15.17,12.36,33600,32.7,1.5,3.6,0.521,0.6,197.1,5.97,204.0,47.0,0.408,2.2,174.0,,,,,,,,,,,,,,,,,,
696,JAK-101,JAK0101,AJ1.10,Ayios Jakovos,35.325,33.8,Tomb 1,,,"Museum of Mediterranean and Near Eastern Antiquities, Stockholm",Pottery,Red Polished IV,,,,,,Group 42,1700-1600 B.C.,,,,Y,Direct transcription,274,Z,66000,68100,127,7.77,685,9720,16800,68,16.1,1.48,0.957,354.0,3.49,17.53,3860,0.277,18.4,25.17,20.97,53200,36.3,2.02,5.0,0.612,1.2,299.8,6.43,270.0,65.0,0.535,3.22,184.0,,,,,,,,,,,,,,,,,,
697,JAK-102,JAK0102,AJ1.13,Ayios Jakovos,35.325,33.8,Tomb 1,,,"Museum of Mediterranean and Near Eastern Antiquities, Stockholm",Pottery,Red Polished IV,,,,,,Group 42,1700-1600 B.C.,,,,Y,Direct transcription,276,E,74400,30400,139,5.76,868,13130,34300,864,57.5,2.58,1.397,412.0,6.03,34.03,4280,0.427,31.9,33.93,22.39,55600,77.4,3.02,7.6,1.12,0.8,235.7,11.56,222.0,134.0,0.827,4.61,194.0,,,,,,,,,,,,,,,,,,
698,JAK-103,JAK0103,AJ1.14,Ayios Jakovos,35.325,33.8,Tomb 1,,,"Museum of Mediterranean and Near Eastern Antiquities, Stockholm",Pottery,Red Polished IV,,,,,,Group 42,1700-1600 B.C.,,,,Y,Direct transcription,276,F,69900,81300,153,4.79,1042,13660,29100,1190,43.2,1.94,1.167,302.0,4.109,22.06,4490,0.34,21.3,33.23,24.91,60100,45.4,2.26,5.7,0.717,0.9,354.9,7.94,304.0,85.0,0.653,3.69,109.0,,,,,,,,,,,,,,,,,,
699,JAK-104,JAK0104,AJ1.15,Ayios Jakovos,35.325,33.8,Tomb 1,,,"Museum of Mediterranean and Near Eastern Antiquities, Stockholm",Pottery,Red Polished IV,,,,,,Group 42,1700-1600 B.C.,,,,Y,Direct transcription,276,G,75300,50300,172,5.42,822,9250,29400,802,,2.99,1.323,376.0,6.031,36.92,4980,0.389,34.7,19.55,18.75,50900,80.0,2.83,7.1,1.24,0.7,163.2,12.53,120.0,128.0,0.802,4.99,118.0,,,,,,,,,,,,,,,,,,
700,JAK-105,JAK0105,AJ1.18,Ayios Jakovos,35.325,33.8,Tomb 1,,,"Museum of Mediterranean and Near Eastern Antiquities, Stockholm",Pottery,Red Polished IV,,,,,,Group 42,1700-1600 B.C.,,,,Y,Direct transcription,276,H,63000,110300,195,3.89,755,12750,22300,1210,28.2,4.92,0.97,222.0,3.764,20.58,3690,0.294,20.7,19.96,19.24,45100,38.1,1.93,4.3,0.606,0.8,268.5,6.66,212.0,66.0,0.581,2.7,146.0,,,,,,,,,,,,,,,,,,
701,JAK-106,JAK0106,AJ1.19,Ayios Jakovos,35.325,33.8,Tomb 1,,,"Museum of Mediterranean and Near Eastern Antiquities, Stockholm",Pottery,Red Polished IV,,,,,,Group 42,1700-1600 B.C.,,,,Y,Direct transcription,276,J,80700,54900,126,6.53,995,9280,35300,498,,2.87,1.435,531.0,6.47,38.37,5050,0.416,38.5,21.19,18.74,51500,82.4,3.17,7.5,1.231,0.6,212.6,13.0,117.0,159.0,0.883,5.77,138.0,,,,,,,,,,,,,,,,,,
702,JPX-1,JPX0001,70.34.75,Salamis,35.183,33.9,,,"Pouilloux, J.",,Pottery,Phoenician,,,,,,,,,Ceramique phenicienne,,Y,Direct transcription,480,E,71700,55500,151,5.8,130,2970,19100,200,7.6,4.95,1.641,433.0,6.902,42.16,4270,0.414,37.5,10.67,14.76,40100,82.2,3.3,5.5,1.172,1.9,168.4,11.65,129.0,113.0,0.943,5.42,,,,,,,,,,,,,,,,,,,
703,JPX-2,JPX0002,70.3474b,Salamis,35.183,33.9,,,"Pouilloux, J.",,Pottery,Cypriote,,,Gourd,,,,,,Gourde chypriote,,Y,Direct transcription,480,F,65500,131800,258,4.76,995,9090,16600,867,4.8,3.52,0.905,442.0,3.502,16.92,3720,0.296,20.4,27.0,24.08,55600,37.1,2.15,2.7,0.624,0.7,296.6,5.17,204.0,62.0,0.694,3.86,,,,,,,,,,,,,,,,,,,
704,JPX-3,JPX0003,70.3458,Salamis,35.183,33.9,,,"Pouilloux, J.",,Pottery,Phoenician,,,Amphora,,,,,,Amphore phenicienne,,Y,Direct transcription,480,G,62500,113800,85,5.96,591,5350,15000,515,10.3,1.89,1.585,141.0,5.989,32.28,4880,0.41,27.3,15.27,14.36,44900,59.9,2.74,2.6,1.269,0.6,129.9,8.24,74.0,57.0,0.913,4.7,,,,,,,,,,,,,,,,,,,
705,JPX-4,JPX0004,70.3460,Salamis,35.183,33.9,,,"Pouilloux, J.",,Pottery,Phoenician,,,Amphora,,,,,,Amphore phenicienne,,Y,Direct transcription,480,H,63900,72300,121,4.96,390,5330,15700,542,12,1.56,1.472,187.0,5.489,30.45,4700,0.329,27.9,13.12,13.96,46500,48.0,2.47,3.4,1.174,0.4,124.2,8.08,90.0,51.0,0.846,4.76,,,,,,,,,,,,,,,,,,,
706,JPX-5,JPX0005,70.3447,Salamis,35.183,33.9,,,"Pouilloux, J.",,Pottery,Mycenaean?,,,Cup,,,,,,Fragment de coupe submycenienne grecque du Peloponese?,,Y,Direct transcription,480,J,53700,82400,182,3.85,859,10240,20700,730,8.8,1.76,0.823,304.0,2.941,14.85,3230,0.252,14.0,22.25,18.65,43300,30.4,1.89,1.9,0.486,0.6,328.0,3.33,186.0,50.0,0.592,2.56,,,,,,,,,,,,,,,,,,,
707,JPX-6,JPX0006,70.3463,Salamis,35.183,33.9,,,"Pouilloux, J.",,Pottery,Canaanite,,,Lamp,,,,,,Fragment de lampe canaceenne,,Y,Direct transcription,480,K,37500,174200,131,3.55,369,3700,11700,807,11.4,2.67,1.005,68.0,3.548,18.66,4020,0.222,17.6,14.86,12.67,38600,38.7,1.75,1.5,0.785,0.5,493.9,2.14,147.0,44.0,0.683,2.5,,,,,,,,,,,,,,,,,,,
708,JPX-7,JPX0007,70.1750,Salamis,35.183,33.9,,,"Pouilloux, J.",,Pottery,Corinthian,,,Jar,Aryballoid Jar,,,,,Fragment d'aryballe corinthien,,Y,Direct transcription,480,M,74000,123300,173,4.88,781,6130,24900,401,33.8,2.61,1.132,314.0,4.817,28.9,4150,0.331,27.6,25.48,19.12,49600,61.2,2.51,7.8,0.801,0.7,201.1,9.77,191.0,162.0,0.79,3.47,,,,,,,,,,,,,,,,,,,
709,JPX-8,JPX0008,Tes. 356,Salamis,35.183,33.9,,,"Pouilloux, J.",,Pottery,Rhodian,,,Amphora,,,,,,Fragment d'amphore rhodienne,,Y,Direct transcription,480,N,86300,52200,111,5.62,601,9320,23200,268,18.3,3.56,1.423,411.0,6.527,43.64,4590,0.431,34.1,17.45,18.13,42200,92.9,3.25,24.8,1.279,1.0,162.4,16.45,110.0,149.0,0.831,6.57,,,,,,,,,,,,,,,,,,,
710,JPX-9,JPX0009,Tes. 364,Salamis,35.183,33.9,,,"Pouilloux, J.",,Pottery,Kios,,,Amphora,,,,,,Amphore de Chios,,Y,Direct transcription,480,O,65300,53800,142,4.52,1191,13710,13500,585,14.4,1.31,1.078,336.0,3.848,21.46,3650,0.313,20.2,32.06,19.49,47500,48.7,2.13,9.2,0.757,0.9,496.2,6.35,355.0,98.0,0.649,3.59,,,,,,,,,,,,,,,,,,,
711,JPX-10,JPX0010,Tes. 365,Salamis,35.183,33.9,,,"Pouilloux, J.",,Pottery,Canaanite,,,Amphora,,,,,,Amphore canaceenne,,Y,Direct transcription,480,P,65500,161900,141,4.84,156,2540,20600,820,11.4,4.04,1.283,307.0,5.828,37.26,3540,0.357,34.0,9.63,12.68,36300,70.4,2.69,3.5,0.933,1.3,120.3,10.17,83.0,78.0,0.824,3.48,,,,,,,,,,,,,,,,,,,
712,JPX-11,JPX0011,Tes. 294,Salamis,35.183,33.9,,,"Pouilloux, J.",,Pottery,Rhodian,,,,,Body,,,,Fragment rhodien?,,Y,Direct transcription,480,Q,66600,85100,214,4.54,890,11300,19200,418,44.1,3.54,1.107,357.0,3.981,21.42,3750,0.278,23.9,28.77,19.12,43900,44.7,2.4,7.8,0.807,1.0,468.6,6.77,323.0,95.0,0.753,3.87,,,,,,,,,,,,,,,,,,,
713,JPX-12,JPX0012,Tes. 302,Salamis,35.183,33.9,,,"Pouilloux, J.",,Pottery,,,,Vase,,,,,,Vase a relief,,Y,Direct transcription,480,R,74900,100800,201,5.03,1050,11450,19200,191,10.2,2.43,1.309,388.0,4.498,25.79,4420,0.328,24.8,31.0,23.14,57000,48.4,2.67,5.8,0.802,1.3,325.9,7.11,281.0,89.0,0.799,3.94,,,,,,,,,,,,,,,,,,,
714,JPX-13,JPX0013,Tes. 309,Salamis,35.183,33.9,,,"Pouilloux, J.",,Pottery,Attic 505,,,Amphora,,,,,,Amphore attique 505,,Y,Direct transcription,480,S,76200,57100,171,5.81,1018,8350,30400,585,47,3.77,1.232,414.0,5.42,27.92,4770,0.372,25.5,36.84,22.85,56600,58.5,3.0,17.9,0.768,1.2,554.6,9.07,391.0,136.0,0.827,4.02,,,,,,,,,,,,,,,,,,,
715,JPX-14,JPX0014,Tes. 293,Salamis,35.183,33.9,,,"Pouilloux, J.",,Pottery,Attic,,,Cup,Krater,,,,,Cratere attique,,Y,Direct transcription,480,T,95000,39300,221,6.11,646,6300,31100,307,48.3,2.62,1.561,477.0,6.567,36.19,4860,0.396,33.2,38.74,26.25,62800,75.9,3.22,13.0,0.9,1.8,517.3,11.1,419.0,142.0,1.006,4.68,,,,,,,,,,,,,,,,,,,
716,JPX-15,JPX0015,Tes. 307,Salamis,35.183,33.9,,,"Pouilloux, J.",,Pottery,Hellenistic or Cypriote,,,Cup,,,,,,"Coupe hellenistique, chypriote?",,Y,Direct transcription,480,U,55100,116000,119,5.06,1195,8150,24500,931,5.6,1.96,1.134,339.0,4.636,25.01,3580,0.329,26.7,30.93,17.73,44600,50.4,2.56,4.6,0.808,0.6,243.3,7.25,243.0,97.0,0.769,3.68,,,,,,,,,,,,,,,,,,,
717,JPX-16,JPX0016,Tes. 253,Salamis,35.183,33.9,,,"Pouilloux, J.",,Pottery,Ionian,,,Cup,,,,,,Coupe ionienne,,Y,Direct transcription,480,V,104800,57400,248,5.93,802,3920,36400,454,42.8,4.8,1.466,413.0,6.034,37.75,5120,0.41,36.8,31.35,24.67,64900,70.0,3.46,57.4,1.275,20.6,363.5,16.86,298.0,236.0,0.906,5.24,,,,,,,,,,,,,,,,,,,
718,JPX-17,JPX0017,Tes. 248,Salamis,35.183,33.9,,,"Pouilloux, J.",,Pottery,Rhodian,,,Vase,Vase; Bird shaped,,,,,Vase a l'oiseau-rhodien?,,Y,Direct transcription,480,W,88400,95800,165,5.29,701,6780,28500,502,19.7,3.15,1.31,543.0,5.516,36.53,4560,0.403,35.7,18.84,19.03,46100,73.0,3.05,19.1,1.159,0.8,156.1,14.84,99.0,148.0,0.801,5.71,,,,,,,,,,,,,,,,,,,
719,JPX-18,JPX0018,Tes. 271,Salamis,35.183,33.9,,,"Pouilloux, J.",,Pottery,,,,Cup,,,,,,"Fragment de coupe, origine?",,Y,Direct transcription,480,X,74300,66600,157,5.5,731,11210,24500,430,7.5,2.03,1.173,304.0,4.626,26.14,4240,0.354,27.1,27.39,18.93,43200,59.4,2.64,8.2,0.87,1.2,355.2,9.53,280.0,115.0,0.812,4.68,,,,,,,,,,,,,,,,,,,
720,JPX-19,JPX0019,KV 9,Salamis,35.183,33.9,Rempart avril 1965,,"Pouilloux, J.",,Pottery,,,,Amphora,,,,,,Amphore contenant un squelette,,Y,Direct transcription,480,Y,115500,4800,133,4.49,167,16070,34700,28,7.8,3.37,1.239,563.0,4.671,27.86,3650,0.394,27.1,7.67,12.99,46100,55.6,2.84,2.4,0.585,0.5,48.6,12.48,11.0,124.0,0.624,4.83,,,,,,,,,,,,,,,,,,,
721,JPX-20,JPX0020,KV 4,Salamis,35.183,33.9,26/9/1968,,"Pouilloux, J.",,Pottery,Attic,,,,,,,,,Fragment attique,,Y,Direct transcription,480,Z,96900,38300,241,6.24,772,5950,39200,119,18.9,3.23,1.437,422.0,6.125,38.66,5750,0.418,32.6,27.14,21.67,56300,75.0,3.73,83.5,1.456,3.8,281.0,17.1,226.0,212.0,0.973,6.67,,,,,,,,,,,,,,,,,,,
722,KAL-1,KAL0001,LM KR 12,Kalopsidha,35.094,33.794,,"Åström, P.","Åström, P.","Antikmuseet, Lund",Pottery,Red Slip Wheelmade,Medium tempered red fabric,,,,,"Pottery From Kalopsidha, 1700-1600 BC Red Slip, Group 55",1700-1600 B.C.,,Silver mica noted,,Y,Direct transcription,271,O,53700,86800,123,4.05,920,12880,13000,725,,1.37,1.009,345.0,3.253,14.33,3880,0.284,17.6,25.45,20.98,48900,30.4,2.02,2.3,0.451,0.7,226.2,4.64,136.0,51.0,0.587,2.2,164.0,,,,,,,,,,,,,,,,,,
723,KAL-2,KAL0002,KR 46A LM,Kalopsidha,35.094,33.794,,"Åström, P.","Åström, P.","Antikmuseet, Lund",Pottery,Red Slip Wheelmade,Medium tempered brown fabric,,,,,"Pottery From Kalopsidha, 1700-1600 BC Red Slip, Group 55",1700-1600 B.C.,,,,Y,Direct transcription,271,P,57800,90600,187,4.88,972,13160,16700,572,6.7,1.62,1.122,312.0,3.819,19.4,4670,0.325,16.3,29.94,22.22,53600,40.3,2.28,3.8,0.6,0.7,384.6,6.55,236.0,79.0,0.626,3.29,105.0,,,,,,,,,,,,,,,,,,
724,KAL-3,KAL0003,LM KR 51,Kalopsidha,35.094,33.794,,"Åström, P.","Åström, P.","Antikmuseet, Lund",Pottery,Red Slip Wheelmade,Medium tempered brown fabric,,,,,"Pottery From Kalopsidha, 1700-1600 BC Red Slip, Group 55",1700-1600 B.C.,,,,Y,Direct transcription,271,Q,73800,74400,170,5.19,967,13980,17700,251,29.4,1.79,1.253,319.0,4.138,20.75,5270,0.354,21.5,32.21,24.46,57900,40.1,2.43,4.0,0.595,1.0,383.6,6.9,225.0,72.0,0.676,3.58,111.0,,,,,,,,,,,,,,,,,,
725,KAL-4,KAL0004,KR 53 LM,Kalopsidha,35.094,33.794,,"Åström, P.","Åström, P.","Antikmuseet, Lund",Pottery,Red Slip Handmade,Medium tempered drab fabric,,,,,"Pottery From Kalopsidha, 1700-1600 BC Red Slip, Group 55",1700-1600 B.C.,,,,Y,Direct transcription,271,R,52400,132400,144,3.56,829,10540,18300,532,,1.44,0.909,371.0,2.939,13.98,4110,0.262,16.3,21.5,18.21,42900,27.5,1.68,2.3,0.416,0.7,248.8,4.1,143.0,58.0,0.518,2.04,94.0,,,,,,,,,,,,,,,,,,
726,KAL-5,KAL0005,LM KR 59,Kalopsidha,35.094,33.794,,"Åström, P.","Åström, P.","Antikmuseet, Lund",Pottery,Red Slip Wheelmade,Medium tempered brown fabric,,,,,"Pottery From Kalopsidha, 1700-1600 BC Red Slip, Group 55",1700-1600 B.C.,,,,Y,Direct transcription,271,S,73100,86900,138,4.34,842,12230,19500,139,,1.68,1.16,326.0,3.748,19.21,4800,0.333,18.7,29.03,21.69,51400,38.2,2.13,3.6,0.564,0.9,302.7,6.12,212.0,61.0,0.571,2.93,113.0,,,,,,,,,,,,,,,,,,
727,KAL-6,KAL0006,KR65,Kalopsidha,35.094,33.794,,"Åström, P.","Åström, P.","Antikmuseet, Lund",Pottery,Red Slip,Medium tempered drab fabric,,,,,"Pottery From Kalopsidha, 1700-1600 BC Red Slip, Group 55",1700-1600 B.C.,,,,Y,Direct transcription,271,T,64300,124200,195,4.4,977,13700,14700,809,11.3,1.44,0.91,222.0,2.648,9.46,4780,0.313,10.0,28.34,26.8,61500,18.2,1.84,1.9,0.317,0.7,160.9,2.25,81.0,48.0,0.588,1.78,130.0,,,,,,,,,,,,,,,,,,
728,KAL-7,KAL0007,LM KR 660,Kalopsidha,35.094,33.794,,"Åström, P.","Åström, P.","Antikmuseet, Lund",Pottery,Red Slip,Medium tempered brown fabric,,,,,"Pottery From Kalopsidha, 1700-1600 BC Red Slip, Group 55",1700-1600 B.C.,,"Worn, possibly wheel made",,Y,Direct transcription,271,U,54000,129000,238,4.53,976,11810,12500,666,12.8,1.55,0.938,427.0,3.078,14.32,4570,0.298,15.8,25.02,20.79,48400,27.3,1.79,2.8,0.463,0.6,253.8,4.12,176.0,48.0,0.591,2.19,93.0,,,,,,,,,,,,,,,,,,
729,KAL-8,KAL0008,LM KR 68B,Kalopsidha,35.094,33.794,,"Åström, P.","Åström, P.","Antikmuseet, Lund",Pottery,Red Slip Handmade,Medium tempered brown fabric,,,,,"Pottery From Kalopsidha, 1700-1600 BC Red Slip, Group 55",1700-1600 B.C.,,,,Y,Direct transcription,271,V,51800,116500,136,4.38,809,11230,12100,504,,1.65,0.913,453.0,3.134,15.1,3960,0.271,14.4,22.76,19.04,45000,31.6,1.98,2.5,0.476,0.6,283.6,4.63,141.0,56.0,0.548,2.37,80.0,,,,,,,,,,,,,,,,,,
730,KAL-9,KAL0009,LM KR 70,Kalopsidha,35.094,33.794,,"Åström, P.","Åström, P.","Antikmuseet, Lund",Pottery,Red Slip Handmade,Medium tempered brown fabric,,,,,"Pottery From Kalopsidha, 1700-1600 BC Red Slip, Group 55",1700-1600 B.C.,,,,Y,Direct transcription,271,W,53400,130500,168,4.45,937,15130,18700,917,,1.53,0.987,386.0,3.13,15.39,4300,0.293,14.5,23.13,19.4,45900,29.2,1.88,2.7,0.445,0.6,283.6,4.07,134.0,48.0,0.549,2.52,88.0,,,,,,,,,,,,,,,,,,
731,KAL-10,KAL0010,LM KR 100A,Kalopsidha,35.094,33.794,,"Åström, P.","Åström, P.","Antikmuseet, Lund",Pottery,Red Slip Handmade,Medium tempered drab fabric,,,Bowl,Body,"Pottery From Kalopsidha, 1700-1600 BC Red Slip, Group 55",1700-1600 B.C.,,,,Y,Direct transcription,271,X,55400,134200,145,4.04,884,9740,14100,872,4.8,1.74,0.93,242.0,2.946,14.3,3900,0.277,15.0,26.18,21.31,49300,29.3,1.83,3.4,0.471,0.5,337.4,4.54,173.0,61.0,0.556,2.25,116.0,,,,,,,,,,,,,,,,,,
732,KAL-11,KAL0011,LM KR 100B,Kalopsidha,35.094,33.794,,"Åström, P.","Åström, P.","Antikmuseet, Lund",Pottery,Red Slip Handmade,Medium tempered brown fabric,,,Bowl,Body,"Pottery From Kalopsidha, 1700-1600 BC Red Slip, Group 55",1700-1600 B.C.,,,,Y,Direct transcription,271,Y,53700,126200,151,4.45,991,12750,16200,773,,1.47,0.785,403.0,2.725,12.77,3170,0.273,11.2,24.31,19.78,44500,26.1,1.87,2.0,0.429,0.6,270.0,3.85,130.0,40.0,0.542,2.06,101.0,,,,,,,,,,,,,,,,,,
733,KAL-12,KAL0012,LM KR 100E,Kalopsidha,35.094,33.794,,"Åström, P.","Åström, P.","Antikmuseet, Lund",Pottery,Red Slip Handmade,Medium tempered brown fabric,,,Bowl,body,"Pottery From Kalopsidha, 1700-1600 BC Red Slip, Group 55",1700-1600 B.C.,,,,Y,Direct transcription,271,Z,53400,158000,138,4.46,984,14070,15300,333,,1.74,0.923,364.0,2.964,14.79,3680,0.283,15.5,24.17,20.85,45600,27.3,1.85,2.6,0.431,0.5,286.1,3.96,142.0,53.0,0.584,2.12,86.0,,,,,,,,,,,,,,,,,,
734,KAL-13,KAL0013,LM KR 4,Kalopsidha,35.094,33.794,,"Åström, P.","Åström, P.","Antikmuseet, Lund",Pottery,Monochrome?,,,,,Body,"Pottery From Kalopsidha, 1700-1600 BC Red Slip, Group 55",1700-1600 B.C.,,,,Y,Direct transcription,280,Y,49400,123100,151,4.05,856,12090,13500,687,,1.58,0.837,399.0,2.725,12.99,3670,0.259,13.3,24.56,19.92,47200,26.3,1.77,2.1,0.413,0.2,220.4,3.94,156.0,52.0,0.522,2.18,80.0,,,,,,,,,,,,,,,,,,
735,KAL-14,KAL0014,LM KR 46B,Kalopsidha,35.094,33.794,,"Åström, P.","Åström, P.","Antikmuseet, Lund",Pottery,Red Slip Wheelmade,,,,,,"Pottery From Kalopsidha, 1700-1600 BC Red Slip, Group 55",1700-1600 B.C.,,,,Y,Direct transcription,280,Z,49600,126100,75,5.41,1008,14930,20500,788,7.8,2.23,0.948,405.0,3.092,15.84,4010,0.318,15.1,27.88,23.18,53000,29.0,2.14,2.5,0.455,0.2,284.7,4.56,150.0,61.0,0.532,2.19,98.0,,,,,,,,,,,,,,,,,,
736,KAL-15,KAL0015,LM KW 1A,Kalopsidha,35.094,33.794,,"Åström, P.","Åström, P.","Antikmuseet, Lund",Pottery,White Painted,,Possibly cross-line style,,Jug,,"White Painted IV-V, Group 53",,,,,Y,Direct transcription,283,E,57200,121100,153,4.09,970,13530,17000,504,,1.42,0.959,363.0,3.104,14.47,4520,0.281,13.3,27.28,19.65,47100,30.3,1.92,2.5,0.453,0.8,275.0,4.36,148.0,42.0,0.465,2.53,91.0,,,,,,,,,,,,,,,,,,
737,KAL-16,KAL0016,LM KW 1B,Kalopsidha,35.094,33.794,,"Åström, P.","Åström, P.","Antikmuseet, Lund",Pottery,White Painted,,,,,Handle,"White Painted IV-V, Group 53",,,,,Y,Direct transcription,283,F,55300,125300,155,4.38,1045,11810,9100,328,,1.4,0.901,542.0,2.867,13.09,4230,0.281,12.5,26.49,20.49,48000,25.9,1.79,1.7,0.381,0.8,255.3,4.07,126.0,42.0,0.489,2.0,91.0,,,,,,,,,,,,,,,,,,
738,KAL-17,KAL0017,KW 10 LM,Kalopsidha,35.094,33.794,,"Åström, P.","Åström, P.","Antikmuseet, Lund",Pottery,White Painted,,Cross-line style,,,,"White Painted IV-V, Group 53",,,,,Y,Direct transcription,283,G,65500,117100,167,4.65,969,10950,17700,565,8.7,1.63,1.059,614.0,3.638,18.66,4480,0.328,18.7,25.29,22.47,51400,36.1,2.21,3.6,0.537,0.6,262.9,5.53,174.0,63.0,0.576,2.6,93.0,,,,,,,,,,,,,,,,,,
739,KAL-18,KAL0018,LM KW 2B,Kalopsidha,35.094,33.794,,"Åström, P.","Åström, P.","Antikmuseet, Lund",Pottery,White Painted VI,,Soft Triglyphic style,,,Handle,"White Painted IV-V, Group 53",,,,,Y,Direct transcription,283,H,52100,147300,157,4.3,843,8620,21000,513,22.7,3.34,0.958,646.0,3.748,20.42,3750,0.263,19.0,19.4,16.12,38800,40.8,2.04,3.6,0.69,0.7,341.6,6.53,171.0,58.0,0.52,3.04,94.0,,,,,,,,,,,,,,,,,,
740,KAL-19,KAL0019,LM KW 3D,Kalopsidha,35.094,33.794,,"Åström, P.","Åström, P.","Antikmuseet, Lund",Pottery,White Painted III-IV,,,,,Body,"White Painted IV-V, Group 53",,,,,Y,Direct transcription,283,J,57700,118100,213,4.01,1039,12970,18300,551,,1.67,1.057,605.0,3.287,15.29,3970,0.316,13.3,27.73,22.59,53000,30.3,1.96,3.0,0.445,0.6,272.6,4.44,156.0,47.0,0.543,2.38,82.0,,,,,,,,,,,,,,,,,,
741,KAL-20,KAL0020,LM KW 23B,Kalopsidha,35.094,33.794,,"Åström, P.","Åström, P.","Antikmuseet, Lund",Pottery,White Painted VI,,Coarse Linear?,,,Handle,"White Painted IV-V, Group 53",,,,,Y,Direct transcription,283,K,66000,113800,177,5.0,1062,15000,14700,422,98,1.72,1.118,509.0,3.65,17.16,4770,0.332,17.0,27.53,24.03,56800,33.2,2.13,3.3,0.527,0.7,321.6,5.09,179.0,45.0,0.617,2.42,71.0,,,,,,,,,,,,,,,,,,
742,KAL-21,KAL0021,LM KW 40,Kalopsidha,35.094,33.794,,"Åström, P.","Åström, P.","Antikmuseet, Lund",Pottery,White Painted V,,,,Bowl,Body,"White Painted IV-V, Group 53",,,,,Y,Direct transcription,283,M,61300,107000,232,5.21,1019,14820,14800,602,0.1,2.22,1.087,559.0,3.616,17.76,4360,0.313,19.1,27.24,22.69,54100,34.6,2.14,3.6,0.521,0.8,256.4,5.28,167.0,76.0,0.58,2.63,76.0,,,,,,,,,,,,,,,,,,
743,KAL-22,KAL0022,LM KW 50,Kalopsidha,35.094,33.794,,"Åström, P.","Åström, P.","Antikmuseet, Lund",Pottery,White Painted (?),,,,Jug,Body,"White Painted IV-V, Group 53",,,,,Y,Direct transcription,283,N,68100,109400,192,5.19,1103,14680,14800,679,29,2.0,1.172,351.0,3.816,18.57,4980,0.333,16.0,29.58,24.74,57700,36.7,2.11,3.8,0.589,0.7,306.7,5.58,177.0,42.0,0.572,2.73,52.0,,,,,,,,,,,,,,,,,,
744,KAL-23,KAL0023,LM KW 57B,Kalopsidha,35.094,33.794,,"Åström, P.","Åström, P.","Antikmuseet, Lund",Pottery,White Painted,,Cross-line style,,,,"White Painted IV-V, Group 53",,,,,Y,Direct transcription,283,O,56400,134300,219,4.56,997,13370,12500,256,0.9,1.68,0.936,326.0,3.138,15.16,4420,0.29,16.5,26.44,21.16,50700,29.7,1.99,2.5,0.433,0.6,298.7,4.33,141.0,65.0,0.569,2.15,58.0,,,,,,,,,,,,,,,,,,
745,KAL-24,KAL0024,LM KW 58,Kalopsidha,35.094,33.794,,"Åström, P.","Åström, P.","Antikmuseet, Lund",Pottery,White Painted,,,,,Handle,"White Painted IV-V, Group 53",,,,,Y,Direct transcription,283,P,69100,88300,143,5.11,989,14860,11200,269,,1.71,1.148,493.0,3.885,19.91,4720,0.329,17.0,28.79,23.39,56600,40.0,2.3,4.2,0.612,3.9,391.6,6.63,223.0,59.0,0.598,2.94,68.0,,,,,,,,,,,,,,,,,,
746,KAL-25,KAL0025,LM KW 650,Kalopsidha,35.094,33.794,,"Åström, P.","Åström, P.","Antikmuseet, Lund",Pottery,White Painted V or VI,,Possibly cross-line style,,Jug,,"White Painted IV-V, Group 53",,,,,Y,Direct transcription,283,Q,58800,119900,167,4.18,906,9300,18900,693,17.6,2.86,0.948,436.0,3.431,18.38,4940,0.3,17.4,27.26,24.11,57800,34.4,1.97,4.3,1.657,0.8,316.8,5.66,186.0,83.0,0.564,2.39,81.0,,,,,,,,,,,,,,,,,,
747,KAL-26,KAL0026,KW 67A LM,Kalopsidha,35.094,33.794,,"Åström, P.","Åström, P.","Antikmuseet, Lund",Pottery,White Painted,,,,,Neck (with pinched lip),"White Painted IV-V, Group 53",,,,,Y,Direct transcription,283,R,55200,117400,173,4.16,1009,13130,15500,707,10.7,1.46,0.988,465.0,3.231,15.43,4270,0.303,13.7,26.21,21.0,49000,32.4,2.05,2.6,0.462,0.7,262.3,4.61,127.0,56.0,0.571,2.7,82.0,,,,,,,,,,,,,,,,,,
748,KAL-27,KAL0027,LM KW 67B,Kalopsidha,35.094,33.794,,"Åström, P.","Åström, P.","Antikmuseet, Lund",Pottery,[See note column],,,,,,"White Painted IV-V, Group 53",,,White Painted or Mycenaean IIIB or White Painted Wheel-made III?,,Y,Direct transcription,283,S,68700,118800,157,4.77,1074,18080,12900,765,,1.93,1.008,599.0,3.478,16.58,4670,0.324,16.1,29.57,26.56,62200,35.1,2.14,2.6,0.559,1.8,327.8,5.25,184.0,33.0,0.573,2.65,74.0,,,,,,,,,,,,,,,,,,
749,KAL-28,KAL0028,KW 68,Kalopsidha,35.094,33.794,,"Åström, P.","Åström, P.","Antikmuseet, Lund",Pottery,White Painted,,,,,,"White Painted IV-V, Group 53",,,,,Y,Direct transcription,283,T,56100,107300,197,4.55,885,12590,16500,399,4.1,2.08,1.113,345.0,3.657,18.22,4470,0.308,18.8,26.21,21.83,52000,38.6,2.18,3.5,0.549,0.6,346.2,5.36,167.0,42.0,0.607,2.88,89.0,,,,,,,,,,,,,,,,,,
750,KAL-29,KAL0029,LM KW 71B,Kalopsidha,35.094,33.794,,"Åström, P.","Åström, P.","Antikmuseet, Lund",Pottery,White Painted,,2 parallel wavy lines,,,Body,"White Painted IV-V, Group 53",,,,,Y,Direct transcription,283,U,61400,141500,302,5.13,871,8400,14800,711,7.8,3.72,1.1,396.0,4.136,22.7,3840,0.297,20.3,22.8,18.45,41800,44.0,2.41,4.0,0.648,1.2,390.3,7.04,188.0,58.0,0.662,3.17,98.0,,,,,,,,,,,,,,,,,,
751,KAL-30,KAL0030,LM KW 71B,Kalopsidha,35.094,33.794,,"Åström, P.","Åström, P.","Antikmuseet, Lund",Pottery,White Painted,,,,Tankard or Amphora,Neck,"White Painted IV-V, Group 53",,,,,Y,Direct transcription,283,V,70300,132500,183,5.15,1219,18250,10100,653,4.9,1.92,1.047,157.0,3.346,16.01,4690,0.29,16.7,30.51,26.2,59900,34.4,1.89,3.2,0.529,0.9,272.4,5.28,170.0,46.0,0.549,2.66,89.0,,,,,,,,,,,,,,,,,,
752,KAL-31,KAL0031,LM KW 72,Kalopsidha,35.094,33.794,,"Åström, P.","Åström, P.","Antikmuseet, Lund",Pottery,White Painted III?,,,,Jug,Handle,"White Painted IV-V, Group 53",,,,,Y,Direct transcription,283,W,59300,118000,157,4.37,1040,13960,11400,706,,2.51,0.897,303.0,3.085,15.83,4130,0.278,12.9,26.77,21.01,50300,30.4,2.0,3.2,0.469,1.0,278.4,4.81,157.0,59.0,0.531,2.25,166.0,,,,,,,,,,,,,,,,,,
753,KAL-32,KAL0032,LM KW 100X,Kalopsidha,35.094,33.794,,"Åström, P.","Åström, P.","Antikmuseet, Lund",Pottery,White Painted,,Possibly tangent-line style,,,,"White Painted IV-V, Group 53",,,,,Y,Direct transcription,283,X,55200,126200,181,4.81,1123,14850,9400,699,,1.48,0.97,286.0,3.055,14.29,4180,0.308,13.5,26.24,22.11,50200,29.0,1.97,2.5,0.418,0.5,303.1,4.08,124.0,63.0,0.561,2.22,95.0,,,,,,,,,,,,,,,,,,
754,KAL-33,KAL0033,LM KW 100Y,Kalopsidha,35.094,33.794,,"Åström, P.","Åström, P.","Antikmuseet, Lund",Pottery,White Painted,,,,Jug,Body,"White Painted IV-V, Group 53",,,,,Y,Direct transcription,283,Y,72400,137000,174,5.42,1163,14770,11900,314,7.5,1.89,1.125,390.0,3.687,17.39,4500,0.323,19.5,30.74,24.61,59100,34.3,2.14,3.6,0.537,0.7,325.3,5.27,153.0,51.0,0.683,2.69,93.0,,,,,,,,,,,,,,,,,,
755,KAL-34,KAL0034,LM K-ida W133,Kalopsidha,35.094,33.794,,"Åström, P.","Åström, P.","Antikmuseet, Lund",Pottery,White Painted,,Cross-line style,,,Base,"White Painted IV-V, Group 53",,,,,Y,Direct transcription,283,Z,73400,97700,87,4.66,886,10820,21000,685,,1.83,1.038,323.0,3.783,24.25,3570,0.259,20.8,25.25,16.68,42900,48.0,2.01,5.5,0.712,0.8,672.6,9.58,229.0,85.0,0.496,3.29,110.0,,,,,,,,,,,,,,,,,,
756,KAL-35,KAL0035,LM KM 1,Kalopsidha,35.094,33.794,,"Åström, P.","Åström, P.","Antikmuseet, Lund",Pottery,Monochrome,,,,Bowl,Body,"Monochrome Ware, Group 54",,,,,Y,Direct transcription,380,E,,45700,,,1342,8370,9700,239,,0.6,,177.0,,11.96,2880,,,45.35,45.55,71600,,1.61,1.6,0.499,,404.9,3.21,98.0,50.0,,2.13,110.0,,,,,,,,,,,,,,,,,,
757,KAL-36,KAL0036,LM KM 10D,Kalopsidha,35.094,33.794,,"Åström, P.","Åström, P.","Antikmuseet, Lund",Pottery,Base Ring II,,,,Bowl,Body,"Monochrome Ware, Group 54",,,,,Y,Direct transcription,380,F,,30300,,,1019,5740,29000,232,,2.8,,433.0,,43.86,5480,,,22.58,18.21,48800,,3.24,8.1,1.391,,129.1,14.23,58.0,159.0,,5.18,119.0,,,,,,,,,,,,,,,,,,
758,KAL-37,KAL0037,KM 11B,Kalopsidha,35.094,33.794,,"Åström, P.","Åström, P.","Antikmuseet, Lund",Pottery,Base Ring II,,,,Bowl,Body,"Monochrome Ware, Group 54",,,,,Y,Direct transcription,284,G,,47800,,,1401,9060,8800,328,,0.42,,,,9.62,2630,,,44.4,43.58,75800,,1.34,1.0,0.401,,381.9,2.5,152.0,28.0,,1.55,110.0,,,,,,,,,,,,,,,,,,
759,KAL-38,KAL0038,LM KM 130,Kalopsidha,35.094,33.794,,"Åström, P.","Åström, P.","Antikmuseet, Lund",Pottery,Monochrome,,,,,,"Monochrome Ware, Group 54",,,,,Y,Direct transcription,284,H,,26200,,,513,18120,2200,129,,0.46,,238.0,,5.84,4460,,,22.81,41.54,83500,,1.6,0.9,0.293,,73.6,1.57,46.0,14.0,,2.05,67.0,,,,,,,,,,,,,,,,,,
760,KAL-39,KAL0039,KM 130 LM,Kalopsidha,35.094,33.794,,"Åström, P.","Åström, P.","Antikmuseet, Lund",Pottery,Base Ring I,,,,Bowl,,"Monochrome Ware, Group 54",,,,,Y,Direct transcription,380,J,,35900,,,989,14850,10500,58,,0.48,,259.0,,9.65,5700,,,32.72,39.98,91300,,2.67,0.8,0.435,,37.8,2.07,33.0,44.0,,2.15,51.0,,,,,,,,,,,,,,,,,,
761,KAL-40,KAL0040,KM 21,Kalopsidha,35.094,33.794,,"Åström, P.","Åström, P.","Antikmuseet, Lund",Pottery,Black Slip II or IV (Hand Made),,,,Bowl,Body,"Monochrome Ware, Group 54",,,,,Y,Direct transcription,380,K,,77500,,,1120,12800,20100,778,,1.75,,328.0,,21.74,4610,,,34.99,25.3,60300,,2.29,5.2,0.686,,306.5,7.27,236.0,89.0,,3.12,124.0,,,,,,,,,,,,,,,,,,
762,KAL-41,KAL0041,KM 26 LM,Kalopsidha,35.094,33.794,,"Åström, P.","Åström, P.","Antikmuseet, Lund",Pottery,Base Ring I (probably),,,,Bowl,Body,"Monochrome Ware, Group 54",,,,,Y,Direct transcription,284,M,,39500,,,1299,9200,5900,379,,0.37,,170.0,,6.36,2650,,,44.89,44.72,76900,,1.14,1.0,0.439,,386.4,2.19,162.0,27.0,,1.34,122.0,,,,,,,,,,,,,,,,,,
763,KAL-42,KAL0042,LM 30,Kalopsidha,35.094,33.794,,"Åström, P.","Åström, P.","Antikmuseet, Lund",Pottery,Base Ring I,,,,,,"Monochrome Ware, Group 54",,,,,Y,Direct transcription,284,N,88100,35800,,,1508,11030,30700,777,,2.96,,425.0,,40.18,5430,0.447,,28.62,20.65,56700,,3.04,8.4,1.341,,194.3,13.34,128.0,174.0,,5.45,127.0,,,,,,,,,,,,,,,,,,
764,KAL-43,KAL0043,LM KM 33,Kalopsidha,35.094,33.794,,"Åström, P.","Åström, P.","Antikmuseet, Lund",Pottery,Monochrome,,,,Bowl,,"Monochrome Ware, Group 54",,,Good example of Monochrome bowl.,,Y,Direct transcription,380,O,77600,61000,,,1000,7870,24500,426,,2.83,,343.0,,38.64,4890,0.396,,25.88,19.9,53300,,3.17,8.2,1.277,,196.7,13.0,159.0,155.0,,5.02,147.0,,,,,,,,,,,,,,,,,,
765,KAL-44,KAL0044,LM KM 34,Kalopsidha,35.094,33.794,,"Åström, P.","Åström, P.","Antikmuseet, Lund",Pottery,Monochrome,,,,,,"Monochrome Ware, Group 54",,,,,Y,Direct transcription,380,P,83800,46700,,,1421,9200,32700,328,,2.82,,950.0,,38.66,4700,0.434,,27.94,20.39,54200,,3.18,8.0,1.277,,211.8,12.86,154.0,158.0,,5.36,148.0,,,,,,,,,,,,,,,,,,
766,KAL-45,KAL0045,KM 49,Kalopsidha,35.094,33.794,,"Åström, P.","Åström, P.","Antikmuseet, Lund",Pottery,Monochrome (probably),,,,,,"Monochrome Ware, Group 54",,,,,Y,Direct transcription,284,Q,76000,50700,,,1350,9580,28500,527,,2.78,,381.0,,37.64,4860,0.406,,28.14,19.68,52600,,3.28,8.0,1.3,,190.1,12.75,153.0,147.0,,4.99,158.0,,,,,,,,,,,,,,,,,,
767,KAL-46,KAL0046,KM 50,Kalopsidha,35.094,33.794,,"Åström, P.","Åström, P.","Antikmuseet, Lund",Pottery,Monochrome,Coarse,Relief ornament,,,,"Monochrome Ware, Group 54",,,,,Y,Direct transcription,380,R,,13600,,,441,10680,10100,195,,0.46,,81.0,,4.98,5750,,,19.31,39.38,95800,,1.72,1.0,0.392,,53.4,1.39,44.0,45.0,,2.4,79.0,,,,,,,,,,,,,,,,,,
768,KAL-47,KAL0047,LM KM 52,Kalopsidha,35.094,33.794,,"Åström, P.","Åström, P.","Antikmuseet, Lund",Pottery,Monochrome?,Coarse,,,,,"Monochrome Ware, Group 54",,,"Worn fragment, grey clay",,Y,Direct transcription,380,S,,136600,,,990,7650,11100,771,,1.63,,444.0,,16.25,5090,,,30.96,19.78,49100,,3.11,2.9,0.735,,5904.2,8.9,143.0,64.0,,4.47,143.0,,,,,,,,,,,,,,,,,,
769,KAL-48,KAL0048,LM KM 54,Kalopsidha,35.094,33.794,,"Åström, P.","Åström, P.","Antikmuseet, Lund",Pottery,Base Ring I?,,,,,,"Monochrome Ware, Group 54",,,,,Y,Direct transcription,284,T,74000,56400,,,1221,8570,26500,996,,2.59,,476.0,,35.21,4650,0.392,,25.16,18.74,49700,,2.96,7.3,1.226,,195.8,11.57,158.0,146.0,,4.79,132.0,,,,,,,,,,,,,,,,,,
770,KAL-49,KAL0049,KM 56,Kalopsidha,35.094,33.794,,"Åström, P.","Åström, P.","Antikmuseet, Lund",Pottery,Monochrome,,,,,,"Monochrome Ware, Group 54",,,,,Y,Direct transcription,380,U,88300,39700,,,1707,10650,33600,672,,2.97,,365.0,,39.11,5350,0.429,,28.57,20.4,55400,,3.3,8.4,1.333,,186.6,13.0,163.0,168.0,,4.87,145.0,,,,,,,,,,,,,,,,,,
771,KAL-50,KAL0050,LM K-ida 60,Kalopsidha,35.094,33.794,,"Åström, P.","Åström, P.","Antikmuseet, Lund",Pottery,Monochrome,,,,Bowl,,"Monochrome Ware, Group 54",,,Good example of Monochrome bowl.,,Y,Direct transcription,380,V,85500,56500,,,1420,10980,24600,801,,2.84,,498.0,,39.49,5320,0.421,,25.83,19.78,53700,,3.22,7.6,1.317,,176.9,13.38,122.0,162.0,,4.99,122.0,,,,,,,,,,,,,,,,,,
772,KAL-51,KAL0051,KM 65 LM,Kalopsidha,35.094,33.794,,"Åström, P.","Åström, P.","Antikmuseet, Lund",Pottery,Monochrome,,,,Bowl,Body,"Monochrome Ware, Group 54",,,,,Y,Direct transcription,284,W,,26200,,,1843,6340,10800,,,0.52,,52.0,,8.13,4040,,,33.43,41.82,80400,,1.42,1.5,0.406,,134.6,2.4,21.0,31.0,,1.85,779.0,,,,,,,,,,,,,,,,,,
773,KAL-52,KAL0052,KM 65c LM,Kalopsidha,35.094,33.794,,"Åström, P.","Åström, P.","Antikmuseet, Lund",Pottery,Monochrome,,Incised oblique streaks,,Bowl,Body,"Monochrome Ware, Group 54",,,,,Y,Direct transcription,284,X,,47300,,,1232,19510,6200,5,,1.33,,31.0,,11.68,6380,,,31.4,34.63,82100,,2.59,1.5,0.468,,87.2,2.82,,54.0,,2.85,155.0,,,,,,,,,,,,,,,,,,
774,KAL-53,KAL0053,LM KM 65D,Kalopsidha,35.094,33.794,,"Åström, P.","Åström, P.","Antikmuseet, Lund",Pottery,Monochrome,Coarse,,,,,"Monochrome Ware, Group 54",,,,,Y,Direct transcription,380,Y,,37200,,,1296,6190,3700,510,,0.55,,290.0,,8.47,2450,,,37.56,36.88,70400,,1.06,1.6,0.426,,391.0,2.77,81.0,46.0,,1.37,94.0,,,,,,,,,,,,,,,,,,
775,KAL-54,KAL0054,LM KM 68,Kalopsidha,35.094,33.794,,"Åström, P.","Åström, P.","Antikmuseet, Lund",Pottery,Monochrome,,,,Bowl,Body,"Monochrome Ware, Group 54",,,,,Y,Direct transcription,380,Z,,43400,,,1184,9310,8000,600,,0.36,,275.0,,6.81,2530,,,36.77,38.67,66100,,1.04,1.3,0.432,,361.4,2.3,117.0,52.0,,1.39,96.0,,,,,,,,,,,,,,,,,,
776,KAL-55,KAL0055,KR 1,Kalopsidha,35.094,33.794,,"Åström, P.","Åström, P.","Antikmuseet, Lund",Pottery,Red Slip Handmade,,,,,,"Pottery From Kalopsidha, 1700-1600 BC Red Slip, Group 55",,,,,Y,Direct transcription,381,E,,140700,,,807,8790,17700,551,,2.54,,435.0,,21.09,3760,,,18.3,15.94,37300,,2.08,3.5,0.577,,304.8,6.38,147.0,67.0,,2.64,110.0,,,,,,,,,,,,,,,,,,
777,KAL-56,KAL0056,KR 66B LM,Kalopsidha,35.094,33.794,,"Åström, P.","Åström, P.","Antikmuseet, Lund",Pottery,Red Slip Handmade (possibly wheelmade),,Dark red brown slip,,,,"Pottery From Kalopsidha, 1700-1600 BC Red Slip, Group 55",,,,,Y,Direct transcription,381,F,,99400,,,928,13530,17300,381,,1.95,,318.0,,20.24,3990,,,28.5,20.45,51700,,2.24,4.4,0.608,,361.1,7.45,259.0,85.0,,3.01,105.0,,,,,,,,,,,,,,,,,,
778,KAL-57,KAL0057,LM KR 6?,Kalopsidha,35.094,33.794,,"Åström, P.","Åström, P.","Antikmuseet, Lund",Pottery,Red Slip Handmade,,,,,,"Pottery From Kalopsidha, 1700-1600 BC Red Slip, Group 55",,,,,Y,Direct transcription,381,G,,114900,,,1186,13640,7600,907,,2.05,,382.0,,19.18,4560,,,32.53,22.31,53800,,2.16,2.7,0.632,,439.2,6.29,275.0,63.0,,2.88,107.0,,,,,,,,,,,,,,,,,,
779,KAL-58,KAL0058,KR 100C LM,Kalopsidha,35.094,33.794,,"Åström, P.","Åström, P.","Antikmuseet, Lund",Pottery,Red Slip Handmade,,,,Bowl,Body,"Pottery From Kalopsidha, 1700-1600 BC Red Slip, Group 55",,,Golden mica noted,,Y,Direct transcription,285,H,57000,129600,,,1080,9070,17100,294,,2.43,,477.0,,14.23,3530,0.278,,26.11,20.86,46600,,1.75,3.0,0.427,,242.9,4.5,142.0,74.0,,1.99,103.0,,,,,,,,,,,,,,,,,,
780,KAL-59,KAL0059,,Kalopsidha,35.094,33.794,,"Åström, P.","Åström, P.","Antikmuseet, Lund",Pottery,,,,,,,"Pottery From Kalopsidha, 1700-1600 BC Red Slip, Group 55",,,,,Y,Direct transcription,285,J,58300,123300,,,848,11900,13700,612,,1.42,,475.0,,15.41,3840,0.282,,23.31,20.36,47100,,1.98,2.3,0.516,,294.5,4.75,127.0,43.0,,2.53,93.0,,,,,,,,,,,,,,,,,,
781,KAL-60,KAL0060,LM KR 100F,Kalopsidha,35.094,33.794,,"Åström, P.","Åström, P.","Antikmuseet, Lund",Pottery,Red Slip Handmade,,,,,,"Pottery From Kalopsidha, 1700-1600 BC Red Slip, Group 55",,,,,Y,Direct transcription,381,K,55000,145600,,,1019,9200,16200,952,,2.63,,278.0,,14.58,3410,0.279,,27.38,21.72,46900,,1.89,3.4,0.436,,279.4,4.6,181.0,75.0,,2.15,101.0,,,,,,,,,,,,,,,,,,
782,KAL-61,KAL0061,13A,Kalopsidha,35.094,33.794,,"Åström, P.","Åström, P.","Antikmuseet, Lund",Pottery,Bichrome,,,,,,,,,,,Y,Direct transcription,738,K,64600,114200,,,930,11900,26700,,,1.73,1.026,,3.762,19.72,4090,0.306,,24.47,20.07,47400,,2.225,3.8,0.549,,368.0,6.19,227.0,86.0,,2.95,,,,,,,,,,,,,,,,,,,
