Repository: AndreWeenk/DataAnalysis

File: CyprusPottery.csv (part 10 of 20)
7,AEVI-7,AEVI0007,,Ayios Epiktitos-Vrysi,35.321,33.39,,"Cyprus Museum, Nicosia","Artzy, M.",Lawrence Berkeley National Laboratory,Pottery,Red burnished,,,,,,,Neolithic,,,,Y,,738,W,,,,,,,,,,,,,,,,,,,,,,,,,,,,,,,,,,,,,,,,,,,,,,,,,,
8,AEVI-8,AEVI0008,,Ayios Epiktitos-Vrysi,35.321,33.39,,"Cyprus Museum, Nicosia","Artzy, M.",Lawrence Berkeley National Laboratory,Pottery,Red burnished,,,,,,,Neolithic,,,,Y,,738,X,,,,,,,,,,,,,,,,,,,,,,,,,,,,,,,,,,,,,,,,,,,,,,,,,,
9,AEVI-9,AEVI0009,,Ayios Epiktitos-Vrysi,35.321,33.39,,"Cyprus Museum, Nicosia","Artzy, M.",Lawrence Berkeley National Laboratory,Pottery,Red burnished,,,,,,,Neolithic,,,,Y,,738,Y,,,,,,,,,,,,,,,,,,,,,,,,,,,,,,,,,,,,,,,,,,,,,,,,,,
10,AEVI-10,AEVI0010,,Ayios Epiktitos-Vrysi,35.321,33.39,,"Cyprus Museum, Nicosia","Artzy, M.",Lawrence Berkeley National Laboratory,Pottery,Coarse ware,,,,,,,Neolithic,,,,Y,,738,Z,,,,,,,,,,,,,,,,,,,,,,,,,,,,,,,,,,,,,,,,,,,,,,,,,,
887,KIT-63,KIT0063,,Kition,34.916,33.633,"Area II, City Wall","Karageorghis, V.","Karageorghis, V.","Department of Antiquities, Nicosia",Pottery,Cypro-Geometric,,,,,,Cypro-Geometric I (Aera II E4) Group 20 1050-950 BC,1050-950 B.C.,,,,Y,Direct transcription,331,S,61900,78100,136,5.81,1244,14040,27000,469,,2.38,1.139,304.0,4.486,21.87,4180,0.357,24.2,24.03,20.35,47000,50.7,2.42,3.2,0.861,0.6,315.2,7.16,173.0,70.0,0.709,3.52,94.0,,,,,,,,,,,,,,,,,,
888,KIT-64,KIT0064,,Kition,34.916,33.633,"Area II, City Wall","Karageorghis, V.","Karageorghis, V.","Department of Antiquities, Nicosia",Pottery,Cypro-Geometric,,,,,,Cypro-Geometric I (Aera II E4) Group 20 1050-950 BC,1050-950 B.C.,,,,Y,Direct transcription,331,T,65300,95000,110,5.63,1123,13970,24700,550,12.6,2.3,1.327,331.0,4.968,25.41,4430,0.358,26.8,25.45,22.25,50800,52.9,2.61,4.0,0.973,0.7,405.8,7.35,162.0,75.0,0.798,4.27,101.0,,,,,,,,,,,,,,,,,,
889,KIT-65,KIT0065,,Kition,34.916,33.633,"Area II, City Wall","Karageorghis, V.","Karageorghis, V.","Department of Antiquities, Nicosia",Pottery,Cypro-Geometric,,,,,,Cypro-Geometric I (Aera II E4) Group 20 1050-950 BC,1050-950 B.C.,,,,Y,Direct transcription,331,U,64800,106600,123,5.57,1221,15240,21800,874,53.5,2.69,1.173,403.0,4.635,24.31,4840,0.338,24.5,24.66,20.92,50500,57.5,2.26,2.8,0.908,0.8,334.7,8.07,170.0,60.0,0.664,4.28,103.0,,,,,,,,,,,,,,,,,,
890,KIT-66,KIT0066,,Kition,34.916,33.633,"Area II, City Wall","Karageorghis, V.","Karageorghis, V.","Department of Antiquities, Nicosia",Pottery,Cypro-Geometric,,,,,,Cypro-Geometric I (Aera II E4) Group 20 1050-950 BC,1050-950 B.C.,,,,Y,Direct transcription,331,V,68500,90500,148,5.88,1267,14570,18300,283,16.5,2.29,1.218,416.0,4.649,24.02,4940,0.353,22.9,26.45,23.46,53000,56.1,2.47,3.3,0.913,0.8,488.5,7.79,175.0,62.0,0.677,4.41,102.0,,,,,,,,,,,,,,,,,,
891,KIT-67,KIT0067,,Kition,34.916,33.633,"Area II, City Wall","Karageorghis, V.","Karageorghis, V.","Department of Antiquities, Nicosia",Pottery,Cypro-Geometric,,,,,,Cypro-Geometric I (Aera II E4) Group 20 1050-950 BC,1050-950 B.C.,,,,Y,Direct transcription,331,W,68800,105800,168,5.53,1330,17280,12800,803,,2.64,1.184,333.0,4.623,24.46,5470,0.323,24.7,28.63,23.69,54400,57.8,2.22,4.5,0.872,0.6,382.2,7.81,201.0,25.0,0.648,4.82,115.0,,,,,,,,,,,,,,,,,,
892,KIT-68,KIT0068,,Kition,34.916,33.633,"Area II, City Wall","Karageorghis, V.","Karageorghis, V.","Department of Antiquities, Nicosia",Pottery,Cypro-Geometric,,,,,,Cypro-Geometric I (Aera II E4) Group 20 1050-950 BC,1050-950 B.C.,,,,Y,Direct transcription,331,X,54100,128000,111,4.96,956,13830,20300,924,2.1,2.25,1.053,272.0,4.224,22.18,4030,0.3,21.1,21.03,17.98,41400,45.4,2.38,3.4,0.736,0.7,305.5,6.44,163.0,60.0,0.61,3.68,93.0,,,,,,,,,,,,,,,,,,
893,KIT-69,KIT0069,,Kition,34.916,33.633,"Area II, City Wall","Karageorghis, V.","Karageorghis, V.","Department of Antiquities, Nicosia",Pottery,Cypro-Geometric,,,,,,Cypro-Geometric I (Aera II E4) Group 20 1050-950 BC,1050-950 B.C.,,,,Y,Direct transcription,331,Y,60600,117800,142,5.75,1004,17790,16700,557,1.2,2.13,1.131,290.0,4.382,22.36,4360,0.332,23.3,23.37,20.94,46800,48.0,2.38,1.9,0.753,0.8,392.2,6.86,153.0,42.0,0.641,3.91,84.0,,,,,,,,,,,,,,,,,,
894,KIT-70,KIT0070,,Kition,34.916,33.633,"Area II, City Wall","Karageorghis, V.","Karageorghis, V.","Department of Antiquities, Nicosia",Pottery,Cypro-Geometric,,,,,,Cypro-Geometric I (Aera II E4) Group 20 1050-950 BC,1050-950 B.C.,,,,Y,Direct transcription,331,Z,58600,120800,188,5.8,1387,13750,23300,794,,2.64,1.193,380.0,4.758,24.83,4350,0.357,22.3,24.84,21.18,50000,53.1,2.63,3.2,0.887,0.7,419.4,7.67,187.0,64.0,0.691,4.17,96.0,,,,,,,,,,,,,,,,,,
895,KIT-71,KIT0071,CS649a,Kition,34.916,33.633,,,"Perlman, I.",Lawrence Berkeley National Laboratory,Pottery,Mycenaean III A,,,Bowl,,Base,,,,,,Y,Direct transcription,428,T,65000,116400,139,4.94,844,12780,20000,1341,8,2.14,1.034,294.0,3.755,18.03,3770,0.336,18.6,24.73,22.77,50700,35.9,2.32,3.9,0.609,0.7,376.4,4.98,150.0,67.0,0.644,2.98,107.0,,,,,,,,,,,,,,,,,,
896,KIT-72,KIT0072,CS649b,Kition,34.916,33.633,,,"Perlman, I.",Lawrence Berkeley National Laboratory,Pottery,Mycenaean III A,,,,,Rim,,,,,,Y,Direct transcription,428,U,75800,113200,142,5.32,909,5990,22100,678,6.8,2.3,1.185,382.0,5.098,31.05,3990,0.39,29.7,26.33,19.21,46100,58.2,2.86,8.2,0.783,0.5,220.1,9.7,183.0,143.0,0.692,3.9,116.0,,,,,,,,,,,,,,,,,,
897,KIT-73,KIT0073,CS649c,Kition,34.916,33.633,,,"Perlman, I.",Lawrence Berkeley National Laboratory,Pottery,Mycenaean III A,,,Jar,Stirrup Jar,Neck and Handle,,,,,,Y,Direct transcription,428,V,81700,102500,176,4.87,965,5680,28600,544,4.5,2.51,1.124,374.0,5.125,31.32,4410,0.379,27.5,27.31,21.59,53200,61.5,2.62,9.4,0.843,0.6,227.2,10.92,180.0,139.0,0.677,3.32,125.0,,,,,,,,,,,,,,,,,,
898,KIT-74,KIT0074,CS649d,Kition,34.916,33.633,,,"Perlman, I.",Lawrence Berkeley National Laboratory,Pottery,Mycenaean III A,,,,,Rim,,,,,,Y,Direct transcription,428,W,87100,97800,181,5.78,983,5770,22100,248,6.7,2.51,1.139,379.0,5.348,33.96,4400,0.381,30.8,31.0,22.75,55100,63.2,2.74,9.1,0.881,0.6,238.5,11.11,197.0,164.0,0.711,3.38,135.0,,,,,,,,,,,,,,,,,,
899,KIT-75,KIT0075,CS1680,Kition,34.916,33.633,"Larnaca town; ancient Kition city-site, Roman strata",,"Karageorghis, V.",Department of Antiquities-Nicosia,Pottery,Terra Sigillata,,,,,,,,,,,,Direct transcription,671,H,58700,138100,88,3.34,703,7980,17400,516,7.8,1.72,0.91,168.0,3.366,17.95,3540,0.29,16.8,34.75,21.18,51100,35.8,1.95,4.6,0.608,0.7,365.4,5.59,413.0,69.0,0.607,3.1,107.0,,,,,,,,,,,,,,,,,,
900,KIT-76,KIT0076,,Kition,34.916,33.633,,,"Karageorghis, V.",Department of Antiquities-Nicosia,Pottery,,,,,,,,,,,,Y,Direct transcription,671,J,96700,66300,201,6.53,519,4980,26300,249,8.9,3.62,1.69,343.0,7.86,49.52,5970,0.556,40.4,18.71,17.9,52000,100.4,3.57,7.7,1.745,0.8,119.5,16.11,75.0,126.0,1.053,7.46,116.0,,,,,,,,,,,,,,,,,,
901,KIT-77,KIT0077,T.9/86,Kition,34.916,33.633,Area 1,"Karageorghis, V.","Perlman, I.",Hebrew University of Jerusalem,Pottery,Myceneaen III A or B,,,,,,,Myceneaen III A or B,,,,Y,,835,P,,,,,,,,,,,,,,,,,,,,,,,,,,,,,,,,,,,,,,,,,,,,,,,,,,
902,KIT-78,KIT0078,T.4+5/126,Kition,34.916,33.633,Area 1,"Karageorghis, V.","Perlman, I.",Hebrew University of Jerusalem,Pottery,Myceneaen III A or B,,,,,,,Myceneaen III A or B,,,,Y,,835,Q,,,,,,,,,,,,,,,,,,,,,,,,,,,,,,,,,,,,,,,,,,,,,,,,,,
903,KIT-79,KIT0079,T.4+5/131,Kition,34.916,33.633,Area 1,"Karageorghis, V.","Perlman, I.",Hebrew University of Jerusalem,Pottery,Myceneaen III A or B,,,,,,,Myceneaen III A or B,,,,Y,University of Manchester,835,R,80700,4000,,10.25,120,3680,14000,,,3.99,2.36,,10.96,58.0,6250,0.707,56.0,11.64,14.15,13100,125.3,4.88,6.55,2.045,,111.3,15.41,63.0,76.0,1.53,9.24,72.0,,,,,,,,,,,,,,,,,,
904,KIT-80,KIT0080,T.4+5/142,Kition,34.916,33.633,Area 1,"Karageorghis, V.","Perlman, I.",Hebrew University of Jerusalem,Pottery,Myceneaen III A or B,,,,,,,Myceneaen III A or B,,,,Y,,835,S,,,,,,,,,,,,,,,,,,,,,,,,,,,,,,,,,,,,,,,,,,,,,,,,,,
905,KIT-81,KIT0081,T.4+5/159,Kition,34.916,33.633,Area 1,"Karageorghis, V.","Perlman, I.",Hebrew University of Jerusalem,Pottery,Myceneaen III A or B,,,,,,,Myceneaen III A or B,,,,Y,University of Manchester,835,T,71500,2000,,10.83,73,3360,13000,,,3.67,2.93,,13.33,70.2,6290,0.721,72.1,5.43,12.27,10900,161.3,4.93,5.24,1.98,,93.5,14.33,23.0,76.0,1.67,9.56,62.0,,,,,,,,,,,,,,,,,,
906,KIT-82,KIT0082,T.4+5/160,Kition,34.916,33.633,Area 1,"Karageorghis, V.","Perlman, I.",Hebrew University of Jerusalem,Pottery,Myceneaen III A or B,,,,,,,Myceneaen III A or B,,,,Y,University of Manchester,835,U,71400,7000,,6.68,114,3520,14000,,,4.35,1.82,,9.16,46.8,6000,0.492,50.2,8.55,13.98,13300,110.8,3.51,5.69,1.994,,115.5,14.94,62.0,88.0,1.06,9.24,73.5,,,,,,,,,,,,,,,,,,
907,KIT-83,KIT0083,T.4+5/160a,Kition,34.916,33.633,Area 1,"Karageorghis, V.","Perlman, I.",Hebrew University of Jerusalem,Pottery,Myceneaen III A or B,,,,,,,Myceneaen III A or B,,,,Y,University of Manchester,835,V,88800,1000,,8.26,109,2710,14000,,,3.8,2.02,,9.45,54.7,7140,0.649,51.6,11.01,15.86,13610,122.1,4.33,7.76,2.196,,131.3,17.21,31.0,102.0,1.22,10.65,70.0,,,,,,,,,,,,,,,,,,
908,KIT-84,KIT0084,T.4+5/160b,Kition,34.916,33.633,Area 1,"Karageorghis, V.","Perlman, I.",Hebrew University of Jerusalem,Pottery,Myceneaen III A or B,,,,,,,Myceneaen III A or B,,,,Y,University of Manchester,835,W,87100,,,8.07,108,2820,14000,,,3.85,1.97,,9.54,55.7,7330,0.682,51.2,11.29,15.81,13910,122.7,4.33,7.93,2.193,,127.1,17.61,71.0,110.0,1.26,10.26,63.0,,,,,,,,,,,,,,,,,,
909,KIT-85,KIT0085,T.4+5/161,Kition,34.916,33.633,Area 1,"Karageorghis, V.","Perlman, I.",Hebrew University of Jerusalem,Pottery,Myceneaen III A or B,,,,,,,Myceneaen III A or B,,,,Y,,835,X,,,,,,,,,,,,,,,,,,,,,,,,,,,,,,,,,,,,,,,,,,,,,,,,,,
910,KOUK-1,KOUK0001,,Kouklia (Palaepaphos),34.708,32.508,"Top of hill, surface",,"Artzy, M.",University of Haifa,Pottery,,,,,,,,Late Bronze Age,,,,Y,Direct transcription,917,T,77500,29300,104,4.75,763,7830,24300,322,2.7,2.259,1.232,268.0,5.614,34.61,5130,0.361,30.0,22.63,16.92,46000,72.3,2.559,5.73,1.201,0.62,151.0,11.04,98.0,103.0,0.681,4.53,114.0,,,,,,,,,,,,,,,,,,
911,KOUK-2,KOUK0002,,Kouklia (Palaepaphos),34.708,32.508,"Top of hill, surface",,"Artzy, M.",University of Haifa,Pottery,,,,,,,,Late Bronze Age,,,,Y,Direct transcription,917,U,77000,100400,147,5.04,2696,5620,10500,676,12,1.616,1.221,391.0,4.989,28.16,3890,0.336,27.1,33.32,20.13,50800,61.0,2.382,3.52,0.827,0.8,171.7,7.88,128.0,62.0,0.666,2.99,123.0,,,,,,,,,,,,,,,,,,
912,KOUK-3,KOUK0003,,Kouklia (Palaepaphos),34.708,32.508,"Top of hill, surface",,"Artzy, M.",University of Haifa,Pottery,,,,,,,,Late Bronze Age,,,,Y,Direct transcription,917,V,38700,182600,106,3.91,503,2570,4300,725,7.6,2.962,1.091,306.0,4.01,20.62,5110,0.219,20.5,17.32,11.92,39900,40.7,1.801,1.33,0.867,0.55,154.4,3.86,75.0,20.0,0.608,2.73,81.0,,,,,,,,,,,,,,,,,,
913,KOUK-4,KOUK0004,,Kouklia (Palaepaphos),34.708,32.508,"Top of hill, surface",,"Artzy, M.",University of Haifa,Pottery,,,,,,,,Late Bronze Age,,,,Y,Direct transcription,917,W,71500,81100,129,4.38,1531,7830,10900,394,8.6,1.372,1.155,211.0,4.565,26.26,4130,0.287,23.4,23.61,20.0,50300,56.6,2.267,2.86,0.828,0.35,146.4,7.23,87.0,50.0,0.626,2.76,98.0,,,,,,,,,,,,,,,,,,
914,KOUK-5,KOUK0005,,Kouklia (Palaepaphos),34.708,32.508,"Top of hill, surface",,"Artzy, M.",University of Haifa,Pottery,,,,,,,,Late Bronze Age,,,,Y,Direct transcription,917,X,75200,88400,193,4.34,1160,10000,10000,251,10.9,1.112,1.092,404.0,3.911,18.84,4090,0.348,17.8,26.81,27.24,59300,34.9,2.485,2.4,0.535,0.47,220.2,4.93,76.0,41.0,0.617,1.93,92.0,,,,,,,,,,,,,,,,,,
915,KOUK-6,KOUK0006,,Kouklia (Palaepaphos),34.708,32.508,"Top of hill, surface",,"Artzy, M.",University of Haifa,Pottery,,,,,,,,Late Bronze Age,,,,Y,Direct transcription,917,Y,79000,69400,111,5.0,2674,8710,18500,254,9.1,1.675,1.305,533.0,5.314,32.45,4280,0.372,25.7,32.18,24.31,56200,66.3,0.2585,3.74,0.91,0.77,122.6,8.64,106.0,52.0,0.755,3.0,113.0,,,,,,,,,,,,,,,,,,
916,KOUK-7,KOUK0007,,Kouklia (Palaepaphos),34.708,32.508,"Top of hill, surface",,"Artzy, M.",University of Haifa,Pottery,,,,,,,,Late Bronze Age,,,,Y,Direct transcription,917,Z,75600,51300,145,5.35,1805,7680,14700,318,6.7,1.513,1.451,227.0,5.414,27.09,4950,0.424,28.3,27.28,26.98,59400,64.5,2.804,4.19,0.911,0.42,210.6,8.38,98.0,63.0,0.774,3.25,108.0,,,,,,,,,,,,,,,,,,
917,KOUK-8,KOUK0008,,Kouklia (Palaepaphos),34.708,32.508,"Top of hill, surface",,"Artzy, M.",University of Haifa,Pottery,,,,,,,,Late Bronze Age,,,,Y,"J. Gunneweg (Pers. Comm., 2008)",918,E,61770,113800,,3.7,1006,9930,13650,,,1.793,0.757,285.2,2.708,12.841,3090,0.296,13.6,25.796,30.111,55430,21.25,2.071,1.82,0.197,0.26,142.128,2.796,82.869,40.29,0.532,1.15,,,,,,,,,,,,,,,,,,,
918,KOUK-9,KOUK0009,,Kouklia (Palaepaphos),34.708,32.508,"East of village, surface",,"Artzy, M.",University of Haifa,Pottery,,,,,,,,Late Bronze Age,,,,Y,"J. Gunneweg (Pers. Comm., 2008)",918,F,76980,55280,,4.69,1962,10470,9340,,,1.302,1.237,344.3,4.51,23.367,4280,0.387,22.3,29.586,24.101,56560,50.7,2.61,3.12,0.757,0.46,183.582,6.512,84.363,39.33,0.763,2.205,,,,,,,,,,,,,,,,,,,
919,KOUK-10,KOUK0010,,Kouklia (Palaepaphos),34.708,32.508,"East of village, surface",,"Artzy, M.",University of Haifa,Pottery,,,,,,,,Late Bronze Age,,,,Y,"J. Gunneweg (Pers. Comm., 2008)",918,G,84850,48910,,4.26,1881,8480,17760,,,1.557,1.244,585.9,5.076,30.033,4670,0.372,26.58,26.636,22.146,59830,67.3,2.54,4.27,0.939,0.6,113.759,8.992,98.705,49.99,0.664,2.943,,,,,,,,,,,,,,,,,,,
920,KOUK-11,KOUK0011,,Kouklia (Palaepaphos),34.708,32.508,"East of village, surface",,"Artzy, M.",University of Haifa,Pottery,,,,,,,,Late Bronze Age,,,,Y,"J. Gunneweg (Pers. Comm., 2008)",918,H,78460,54280,,4.61,2287,9600,13060,,,1.689,1.344,291.4,5.282,28.832,5780,0.367,26.78,51.15,21.726,57130,67.82,2.808,3.75,1.072,0.85,141.622,8.16,143.426,48.05,0.827,3.273,,,,,,,,,,,,,,,,,,,
921,KOUK-12,KOUK0012,,Kouklia (Palaepaphos),34.708,32.508,"East of village, surface",,"Artzy, M.",University of Haifa,Pottery,,,,,,,,Late Bronze Age,,,,Y,"J. Gunneweg (Pers. Comm., 2008)",918,J,63590,84170,,4.15,1002,6600,7080,,,1.238,1.086,495.0,4.227,23.049,4410,0.347,21.45,22.544,20.421,47990,48.1,2.315,2.59,0.654,0.45,121.569,5.8,92.729,31.01,0.629,2.484,,,,,,,,,,,,,,,,,,,
922,KOUK-13,KOUK0013,,Kouklia (Palaepaphos),34.708,32.508,"Banana grove, surface",,"Artzy, M.",University of Haifa,Pottery,,,,,,,,Late Bronze Age,,,,Y,"J. Gunneweg (Pers. Comm., 2008)",918,K,69540,77690,,4.33,1173,8930,15280,,,1.736,1.184,645.8,4.745,29.102,4750,0.383,26.29,28.904,21.435,52630,52.24,2.635,4.56,0.797,0.43,136.817,7.937,151.494,67.61,0.72,2.885,,,,,,,,,,,,,,,,,,,
923,KOUK-14,KOUK0014,,Kouklia (Palaepaphos),34.708,32.508,"Banana grove, surface",,"Artzy, M.",University of Haifa,Pottery,,,,,,,,Late Bronze Age,,,,Y,"J. Gunneweg (Pers. Comm., 2008)",918,M,84890,46910,,4.83,2057,6500,13820,,,1.505,1.321,335.0,5.455,30.869,4650,0.351,26.92,24.594,19.745,54710,75.19,2.684,4.14,0.992,0.46,101.817,9.558,90.538,46.19,0.767,3.588,,,,,,,,,,,,,,,,,,,
924,KOUK-15,KOUK0015,,Kouklia (Palaepaphos),34.708,32.508,"Banana grove, surface",,"Artzy, M.",University of Haifa,Pottery,,,,,,,,Late Bronze Age,,,,Y,"J. Gunneweg (Pers. Comm., 2008)",918,N,96240,16890,,5.65,815,5130,27280,,,2.95,1.627,496.2,7.614,46.764,5620,0.478,42.8,21.713,19.212,51700,95.22,3.478,7.73,1.493,0.66,106.064,15.574,59.263,125.58,0.919,5.487,,,,,,,,,,,,,,,,,,,
925,KOUK-16,KOUK0016,,Kouklia (Palaepaphos),34.708,32.508,"Banana grove, surface",,"Artzy, M.",University of Haifa,Pottery,,,,,,,,Late Bronze Age,,,,Y,"J. Gunneweg (Pers. Comm., 2008)",918,O,75150,78130,,4.63,567,4970,26710,,,2.064,1.142,438.9,5.44,34.29,4160,0.403,31.12,18.948,15.246,39850,64.78,2.72,6.96,1.082,0.42,89.388,11.673,65.737,129.75,0.732,4.356,,,,,,,,,,,,,,,,,,,
926,KOUK-17,KOUK0017,,Kouklia (Palaepaphos),34.708,32.508,,,"Artzy, M.",University of Haifa,Pottery,Black on Red,,,,,,,,,Grave ware iron B on R[?],,Y,"J. Gunneweg (Pers. Comm., 2008)",939,X,70580,101850,,4.75,1161,4830,17690,,,1.367,1.302,731.2,5.167,29.299,5170,0.423,24.76,31.558,23.216,51340,53.75,2.655,3.77,0.923,0.64,90.736,6.66,121.315,70.88,0.677,3.268,,,,,,,,,,,,,,,,,,,
927,KOUK-18,KOUK0018,,Kouklia (Palaepaphos),34.708,32.508,,,"Artzy, M.",University of Haifa,Pottery,Black on Red,,,,,,,,,Grave ware iron B on R[?],,Y,"J. Gunneweg (Pers. Comm., 2008)",939,Y,64730,141270,,4.48,1105,4570,12610,,,1.416,1.207,505.3,4.753,27.018,4200,0.377,19.73,27.627,20.526,47130,49.9,2.517,3.69,0.904,0.53,117.615,6.282,85.956,69.82,0.622,3.062,,,,,,,,,,,,,,,,,,,
928,KOUK-19,KOUK0019,,Kouklia (Palaepaphos),34.708,32.508,,,"Artzy, M.",University of Haifa,Pottery,Hellenistic,,,,,,,Hellenistic,,,,Y,"J. Gunneweg (Pers. Comm., 2008)",939,Z,54700,96680,,3.82,1114,6850,10910,,,1.311,1.0,358.6,4.137,24.265,3440,0.357,15.67,23.225,18.357,41350,44.4,2.474,3.01,0.732,0.39,77.864,6.123,93.924,42.67,0.575,2.884,,,,,,,,,,,,,,,,,,,
929,KOUK-20,KOUK0020,,Kouklia (Palaepaphos),34.708,32.508,,,"Artzy, M.",University of Haifa,Pottery,Grave Ware,,,Bowl,Krater,,,Iron Age[?],,,,Y,"J. Gunneweg (Pers. Comm., 2008)",940,Z,72730,89520,,4.34,1316,10310,5750,,,1.662,1.09,325.4,4.135,20.974,4510,0.302,20.6,22.31,22.625,55310,44.18,2.487,2.95,0.69,0.56,143.715,5.439,96.614,41.71,0.612,2.653,,,,,,,,,,,,,,,,,,,
930,KRIN-1,KRIN0001,,Krini,35.287,33.236,,,"Artzy, M.",University of Haifa,Pottery,,,,,,,,,,,,Y,,954,S,,,,,,,,,,,,,,,,,,,,,,,,,,,,,,,,,,,,,,,,,,,,,,,,,,
931,KRIN-2,KRIN0002,,Krini,35.287,33.236,,,"Artzy, M.",University of Haifa,Pottery,,,,,,,,,,,,Y,,954,T,,,,,,,,,,,,,,,,,,,,,,,,,,,,,,,,,,,,,,,,,,,,,,,,,,
932,KRIN-3,KRIN0003,,Krini,35.287,33.236,,,"Artzy, M.",University of Haifa,Pottery,,,,,,,,,,,,Y,,954,U,,,,,,,,,,,,,,,,,,,,,,,,,,,,,,,,,,,,,,,,,,,,,,,,,,
933,KRIN-4,KRIN0004,,Krini,35.287,33.236,,,"Artzy, M.",University of Haifa,Pottery,,,,,,,,,,,,Y,,954,V,,,,,,,,,,,,,,,,,,,,,,,,,,,,,,,,,,,,,,,,,,,,,,,,,,
934,KRIN-5,KRIN0005,,Krini,35.287,33.236,,,"Artzy, M.",University of Haifa,Pottery,,,,,,,,,,,,Y,,954,W,,,,,,,,,,,,,,,,,,,,,,,,,,,,,,,,,,,,,,,,,,,,,,,,,,
935,KRIN-6,KRIN0006,,Krini,35.287,33.236,,,"Artzy, M.",University of Haifa,Pottery,,,,,,,,,,,,Y,Direct transcription,954,X,94900,22800,439,5.08,1171,11270,11800,171,5.3,0.846,1.121,285.0,3.593,13.38,5680,0.441,16.4,37.56,40.19,83200,28.5,2.89,1.28,0.443,0.47,265.4,3.17,82.0,17.0,0.724,3.04,124.0,,,,,,,,,,,,,,,,,,
936,KYT-1,KYT0001,,Kythrea,35.25,33.483,Neolithic Settlement,,"Gjerstad, E.","The Museum of Mediterranean and Near Eastern Antiquities, Stockholm",Pottery,,,,,,,"Pottery from Kythrea Neolithic, Group 28, 2500-2100 BC","Neolithic, 2500-2100 BC",,,,Y,Direct transcription,292,E,22200,251600,52,2.6,337,2280,8700,182,0.6,1.3,0.657,206.0,2.574,14.73,3130,0.164,13.2,10.12,6.07,19700,30.4,1.31,1.2,0.448,0.3,136.3,4.06,86.0,33.0,0.38,2.22,49.0,,,,,,,,,,,,,,,,,,
937,KYT-2,KYT0002,,Kythrea,35.25,33.483,Neolithic Settlement,,"Gjerstad, E.","The Museum of Mediterranean and Near Eastern Antiquities, Stockholm",Pottery,,,,,,,"Pottery from Kythrea Neolithic, Group 28, 2500-2100 BC","Neolithic, 2500-2100 BC",,,,Y,Direct transcription,292,F,37800,171900,53,3.26,960,6040,11300,278,,2.15,0.823,169.0,2.751,15.87,3510,0.215,16.1,21.88,11.4,33600,35.9,1.66,2.0,0.525,0.5,330.8,5.45,182.0,40.0,0.403,2.77,66.0,,,,,,,,,,,,,,,,,,
938,KYT-3,KYT0003,,Kythrea,35.25,33.483,Neolithic Settlement,,"Gjerstad, E.","The Museum of Mediterranean and Near Eastern Antiquities, Stockholm",Pottery,,,,,,,"Pottery from Kythrea Neolithic, Group 28, 2500-2100 BC","Neolithic, 2500-2100 BC",,,,Y,Direct transcription,292,G,41100,180700,53,3.72,538,6210,13000,318,5.9,1.87,0.996,251.0,3.665,21.17,3840,0.231,20.2,18.09,11.16,34400,39.8,1.77,1.6,0.679,0.4,259.3,5.58,159.0,48.0,0.529,2.92,68.0,,,,,,,,,,,,,,,,,,
939,KYT-4,KYT0004,,Kythrea,35.25,33.483,Neolithic Settlement,,"Gjerstad, E.","The Museum of Mediterranean and Near Eastern Antiquities, Stockholm",Pottery,,,,,,,"Pottery from Kythrea Neolithic, Group 28, 2500-2100 BC","Neolithic, 2500-2100 BC",,,,Y,Direct transcription,292,H,32100,215200,38,3.6,548,4400,8900,332,,1.38,0.916,223.0,3.344,19.1,3510,0.228,17.5,19.55,10.26,25300,33.2,1.67,1.4,0.531,0.3,189.1,4.24,147.0,23.0,0.503,1.88,63.0,,,,,,,,,,,,,,,,,,
940,KYT-5,KYT0005,,Kythrea,35.25,33.483,Neolithic Settlement,,"Gjerstad, E.","The Museum of Mediterranean and Near Eastern Antiquities, Stockholm",Pottery,,,,,,,"Pottery from Kythrea Neolithic, Group 28, 2500-2100 BC","Neolithic, 2500-2100 BC",,,,Y,Direct transcription,292,J,61500,124600,108,4.24,719,6050,12500,455,20.2,1.94,0.97,189.0,3.648,18.21,4400,0.304,18.0,28.83,20.22,53400,37.7,2.05,1.8,0.615,0.7,241.6,6.35,261.0,51.0,0.59,3.04,110.0,,,,,,,,,,,,,,,,,,
941,KYT-6,KYT0006,,Kythrea,35.25,33.483,Neolithic Settlement,,"Gjerstad, E.","The Museum of Mediterranean and Near Eastern Antiquities, Stockholm",Pottery,,,,,,,"Pottery from Kythrea Neolithic, Group 28, 2500-2100 BC","Neolithic, 2500-2100 BC",,,,Y,Direct transcription,292,K,70100,28100,90,9.45,768,12480,12500,1101,30.7,1.82,2.374,252.0,9.231,43.81,3370,0.541,45.4,35.61,16.41,60300,80.0,4.24,2.3,0.592,0.8,142.4,7.82,185.0,26.0,1.446,2.46,139.0,,,,,,,,,,,,,,,,,,
942,KYT-7,KYT0007,,Kythrea,35.25,33.483,Neolithic Settlement,,"Gjerstad, E.","The Museum of Mediterranean and Near Eastern Antiquities, Stockholm",Pottery,,,,,,,"Pottery from Kythrea Neolithic, Group 28, 2500-2100 BC","Neolithic, 2500-2100 BC",,,,Y,Direct transcription,292,M,42900,187000,93,4.13,424,6500,11500,418,23.9,1.82,1.023,248.0,3.848,21.87,3950,0.252,20.7,13.13,10.19,36300,38.0,1.86,1.2,0.701,0.3,248.2,5.69,137.0,29.0,0.549,2.97,64.0,,,,,,,,,,,,,,,,,,
943,KYT-8,KYT0008,,Kythrea,35.25,33.483,Neolithic Settlement,,"Gjerstad, E.","The Museum of Mediterranean and Near Eastern Antiquities, Stockholm",Pottery,,,,,,,"Pottery from Kythrea Neolithic, Group 28, 2500-2100 BC","Neolithic, 2500-2100 BC",,,,Y,Direct transcription,292,N,40000,188700,105,3.48,681,6990,9800,531,24.1,1.83,0.794,159.0,2.959,14.77,3480,0.227,13.5,19.84,11.47,28200,32.0,1.6,1.9,0.471,0.6,208.9,4.93,150.0,44.0,0.461,2.32,79.0,,,,,,,,,,,,,,,,,,
944,KYT-9,KYT0009,,Kythrea,35.25,33.483,Neolithic Settlement,,"Gjerstad, E.","The Museum of Mediterranean and Near Eastern Antiquities, Stockholm",Pottery,,,,,,,"Pottery from Kythrea Neolithic, Group 28, 2500-2100 BC","Neolithic, 2500-2100 BC",,,,Y,Direct transcription,292,O,43500,183800,69,3.49,382,7170,13000,584,,1.72,0.938,175.0,3.168,18.32,3560,0.257,14.0,13.46,10.64,30000,39.3,1.75,2.1,0.603,0.3,204.0,5.84,156.0,32.0,0.513,3.05,67.0,,,,,,,,,,,,,,,,,,
945,KYT-10,KYT0010,,Kythrea,35.25,33.483,Neolithic Settlement,,"Gjerstad, E.","The Museum of Mediterranean and Near Eastern Antiquities, Stockholm",Pottery,,,,,,,"Pottery from Kythrea Neolithic, Group 28, 2500-2100 BC","Neolithic, 2500-2100 BC",,,,Y,Direct transcription,292,P,44800,177200,67,3.83,418,7580,10500,506,12.9,1.82,0.879,190.0,3.605,19.4,3890,0.275,15.3,15.85,11.04,34400,42.0,1.87,2.0,0.624,0.3,253.6,6.55,180.0,42.0,0.509,3.34,64.0,,,,,,,,,,,,,,,,,,
946,KYT-11,KYT0011,,Kythrea,35.25,33.483,Neolithic Settlement,,"Gjerstad, E.","The Museum of Mediterranean and Near Eastern Antiquities, Stockholm",Pottery,,,,,,,"Pottery from Kythrea Neolithic, Group 28, 2500-2100 BC","Neolithic, 2500-2100 BC",,,,Y,Direct transcription,292,Q,60900,53500,73,5.1,1262,4720,12200,360,,2.25,1.174,216.0,5.018,25.67,4650,0.317,26.5,27.59,14.18,47500,62.4,2.46,2.7,1.077,1.3,274.4,8.97,272.0,53.0,0.682,3.84,116.0,,,,,,,,,,,,,,,,,,
947,KYT-12,KYT0012,,Kythrea,35.25,33.483,Neolithic Settlement,,"Gjerstad, E.","The Museum of Mediterranean and Near Eastern Antiquities, Stockholm",Pottery,,,,,,,"Pottery from Kythrea Neolithic, Group 28, 2500-2100 BC","Neolithic, 2500-2100 BC",,,,Y,Direct transcription,292,R,38600,151000,73,4.0,1055,5480,12600,324,,2.63,0.902,345.0,3.994,21.22,3500,0.248,20.2,23.51,10.55,35200,48.1,1.87,2.8,0.629,0.4,195.1,7.19,148.0,55.0,0.519,3.72,55.0,,,,,,,,,,,,,,,,,,
948,KYT-13,KYT0013,,Kythrea,35.25,33.483,Neolithic Settlement,,"Gjerstad, E.","The Museum of Mediterranean and Near Eastern Antiquities, Stockholm",Pottery,,,,,,,"Pottery from Kythrea Neolithic, Group 28, 2500-2100 BC","Neolithic, 2500-2100 BC",,,,Y,Direct transcription,292,S,35800,198700,115,4.47,788,4920,9000,763,19.5,3.11,0.969,200.0,3.758,19.65,3470,0.276,18.1,17.69,12.08,32900,37.5,2.12,1.8,0.555,0.5,188.9,4.89,121.0,32.0,0.582,2.5,78.0,,,,,,,,,,,,,,,,,,
949,KYT-14,KYT0014,,Kythrea,35.25,33.483,Neolithic Settlement,,"Gjerstad, E.","The Museum of Mediterranean and Near Eastern Antiquities, Stockholm",Pottery,,,,,,,"Pottery from Kythrea Neolithic, Group 28, 2500-2100 BC","Neolithic, 2500-2100 BC",,,,Y,Direct transcription,292,T,44000,171400,67,3.62,607,7330,12500,341,32.6,1.81,0.844,207.0,3.365,17.9,3600,0.252,15.2,18.91,12.3,31600,40.9,1.78,2.7,0.602,0.3,231.0,5.97,113.0,54.0,0.446,3.18,86.0,,,,,,,,,,,,,,,,,,
950,KYT-15,KYT0015,,Kythrea,35.25,33.483,Neolithic Settlement,,"Gjerstad, E.","The Museum of Mediterranean and Near Eastern Antiquities, Stockholm",Pottery,,,,,,,"Pottery from Kythrea Neolithic, Group 28, 2500-2100 BC","Neolithic, 2500-2100 BC",,,,Y,Direct transcription,292,U,43300,187500,18,3.52,353,7420,10300,400,,1.74,0.845,170.0,3.386,17.73,3530,0.244,13.9,12.96,10.99,28100,37.6,1.76,2.1,0.618,0.3,224.8,6.14,129.0,50.0,0.474,3.35,70.0,,,,,,,,,,,,,,,,,,
951,KYT-16,KYT0016,,Kythrea,35.25,33.483,Neolithic Settlement,,"Gjerstad, E.","The Museum of Mediterranean and Near Eastern Antiquities, Stockholm",Pottery,,,,,,,"Pottery from Kythrea Neolithic, Group 28, 2500-2100 BC","Neolithic, 2500-2100 BC",,,,Y,Direct transcription,292,V,48700,169600,73,3.69,621,7460,11200,557,7.2,1.53,0.859,151.0,2.997,14.49,3700,0.261,14.1,22.38,15.05,42400,30.9,1.74,1.5,0.478,0.6,218.4,4.95,196.0,40.0,0.486,2.46,88.0,,,,,,,,,,,,,,,,,,
952,KYT-17,KYT0017,,Kythrea,35.25,33.483,Neolithic Settlement,,"Gjerstad, E.","The Museum of Mediterranean and Near Eastern Antiquities, Stockholm",Pottery,,,,,,,"Pottery from Kythrea Neolithic, Group 28, 2500-2100 BC","Neolithic, 2500-2100 BC",,,,Y,Direct transcription,292,W,44300,138100,76,4.03,486,6780,7600,503,,2.55,0.946,262.0,3.495,17.0,4570,0.277,17.0,15.71,13.35,34500,36.6,2.1,1.3,0.59,0.4,253.0,5.79,148.0,40.0,0.555,2.72,92.0,,,,,,,,,,,,,,,,,,
953,KYT-18,KYT0018,,Kythrea,35.25,33.483,Neolithic Settlement,,"Gjerstad, E.","The Museum of Mediterranean and Near Eastern Antiquities, Stockholm",Pottery,,,,,,,"Pottery from Kythrea Neolithic, Group 28, 2500-2100 BC","Neolithic, 2500-2100 BC",,,,Y,Direct transcription,292,X,28300,245300,45,3.7,698,3370,7800,768,12.4,2.62,0.765,138.0,2.903,14.19,2410,0.215,14.9,16.1,9.61,25900,28.9,1.58,1.2,0.449,0.4,74.9,3.47,89.0,30.0,0.476,2.1,71.0,,,,,,,,,,,,,,,,,,
954,KYT-19,KYT0019,,Kythrea,35.25,33.483,Neolithic Settlement,,"Gjerstad, E.","The Museum of Mediterranean and Near Eastern Antiquities, Stockholm",Pottery,,,,,,,"Pottery from Kythrea Neolithic, Group 28, 2500-2100 BC","Neolithic, 2500-2100 BC",,,,Y,Direct transcription,292,Y,67300,24800,13,9.29,1174,11470,9200,1015,24.5,1.75,2.322,293.0,8.98,42.48,3400,0.536,43.9,36.34,16.67,62200,79.4,4.3,2.5,0.611,1.0,135.1,7.59,165.0,43.0,1.42,2.65,115.0,,,,,,,,,,,,,,,,,,
955,KYT-20,KYT0020,,Kythrea,35.25,33.483,Neolithic Settlement,,"Gjerstad, E.","The Museum of Mediterranean and Near Eastern Antiquities, Stockholm",Pottery,,,,,,,"Pottery from Kythrea Neolithic, Group 28, 2500-2100 BC","Neolithic, 2500-2100 BC",,,,Y,Direct transcription,292,Z,52700,119400,18,4.81,1253,7990,11100,371,19.2,1.98,1.073,170.0,4.356,23.21,3640,0.304,23.4,25.21,16.23,36700,50.9,2.23,0.7,0.791,0.5,246.3,8.38,201.0,32.0,0.579,3.9,91.0,,,,,,,,,,,,,,,,,,
956,KYWR-1,KYWR0001,,Kyrenia Shipwreck,35.366,33.308,,,"Artzy, M.",Lawrence Berkeley National Laboratory,Pottery,Poss. Canaanite Jar,,,,,,,"Late Iron Age II, 400-250 B.C.",,,,Y,Direct transcription,733,E,59100,102900,182,5.98,519,6980,6000,698,72.1,5.46,1.692,234.0,6.727,34.94,6660,0.42,22.9,36.07,14.82,51300,76.9,3.064,0.7,1.368,1.1,139.9,8.69,131.0,57.0,1.034,6.94,133.0,,,,,,,,,,,,,,,,,,
957,KYWR-2,KYWR0002,537,Kyrenia Shipwreck,35.366,33.308,,,"Artzy, M.",Lawrence Berkeley National Laboratory,Pottery,Poss. Canaanite Jar,,,,,,,"Late Iron Age II, 400-250 B.C.",,,,Y,Direct transcription,733,F,70600,92700,113,5.69,631,13830,14100,709,39.4,19.29,1.705,327.0,6.912,35.27,6930,0.372,37.3,31.37,16.81,55300,81.8,2.889,1.5,1.446,0.5,128.4,8.64,74.0,47.0,1.07,6.51,141.0,,,,,,,,,,,,,,,,,,
958,KYWR-3B,KYWR0003B,LT 1,Kyrenia Shipwreck,35.366,33.308,,,"Artzy, M.",Lawrence Berkeley National Laboratory,Pottery,Poss. Canaanite Jar,,,,,,,"Late Iron Age II, 400-250 B.C.",,,,Y,Direct transcription,733,G,87400,34000,131,6.55,333,15610,32300,252,134.9,8.63,1.55,541.0,7.995,56.01,4520,0.464,46.5,27.2,14.81,51300,108.3,3.297,9.5,1.637,2.0,297.6,29.13,225.0,156.0,1.132,7.11,118.0,,,,,,,,,,,,,,,,,,
959,KYWR-4,KYWR0004,411 (PS4),Kyrenia Shipwreck,35.366,33.308,,,"Artzy, M.",Lawrence Berkeley National Laboratory,Pottery,Syrian storage jar?,,,,,,,"Late Iron Age II, 400-250 B.C.",,,,Y,Direct transcription,733,H,52600,83800,86,4.29,406,6160,5900,261,69.8,3.19,1.088,172.0,4.52,22.96,4610,0.344,21.4,30.16,16.6,45800,50.3,2.346,1.0,1.048,2.0,464.5,8.45,293.0,32.0,0.824,3.44,153.0,,,,,,,,,,,,,,,,,,
960,KYWR-5,KYWR0005,LT 2,Kyrenia Shipwreck,35.366,33.308,,,"Artzy, M.",Lawrence Berkeley National Laboratory,Pottery,Poss. Canaanite Jar,,,,,,,"Late Iron Age II, 400-250 B.C.",,,,Y,Direct transcription,733,J,41300,133800,84,3.58,422,3570,8900,300,114.2,5.34,0.956,141.0,3.803,19.65,3900,0.288,18.5,11.92,11.65,35000,46.0,2.01,1.7,0.857,0.7,87.7,5.74,71.0,45.0,0.581,5.21,71.0,,,,,,,,,,,,,,,,,,
961,KYWR-6,KYWR0006,,Kyrenia Shipwreck,35.366,33.308,,,"Artzy, M.",Lawrence Berkeley National Laboratory,Pottery,Samian Sherd (Samos),,,,,,,"Late Iron Age II, 400-250 B.C.",,,,Y,Direct transcription,733,K,68100,82900,144,5.44,378,8980,19000,176,84.2,12.07,1.418,305.0,6.314,36.51,4690,0.416,37.2,30.77,17.93,36000,77.9,3.119,3.9,1.175,3.1,404.5,14.74,258.0,118.0,0.979,6.5,126.0,,,,,,,,,,,,,,,,,,
962,KYWR-7,KYWR0007,,Kyrenia Shipwreck,35.366,33.308,,,"Artzy, M.",Lawrence Berkeley National Laboratory,Pottery,Samian Sherd (Samos),,,,,,,"Late Iron Age II, 400-250 B.C.",,,,Y,Direct transcription,733,M,46600,159400,150,5.15,199,3170,6300,361,224.9,9.99,1.286,213.0,5.46,33.43,5090,0.406,28.8,55.47,13.66,44200,63.2,2.708,0.9,1.073,0.9,204.7,11.29,267.0,12.0,0.91,4.39,189.0,,,,,,,,,,,,,,,,,,
963,KYWR-8,KYWR0008,,Kyrenia Shipwreck,35.366,33.308,,,"Artzy, M.",Lawrence Berkeley National Laboratory,Pottery,Rhodian,,,,Amphora,,,"Late Iron Age II, 400-250 B.C.",,,,Y,Direct transcription,733,N,44700,115500,93,2.92,670,8960,12500,468,18,1.8,0.723,113.0,3.039,18.23,2690,0.253,16.9,41.5,14.42,44000,36.7,1.641,2.5,0.601,0.6,780.5,5.94,689.0,78.0,0.533,2.69,90.0,,,,,,,,,,,,,,,,,,
964,KYWR-9,KYWR0009,,Kyrenia Shipwreck,35.366,33.308,,,"Artzy, M.",Lawrence Berkeley National Laboratory,Pottery,Rhodian,,,,Amphora,,,"Late Iron Age II, 400-250 B.C.",,,,Y,Direct transcription,733,O,56300,69200,142,3.33,682,10210,13500,539,48.5,2.83,0.909,181.0,3.775,22.79,3750,0.286,18.4,54.28,18.01,56500,44.8,2.041,3.6,0.721,0.5,962.2,7.68,846.0,70.0,0.733,3.7,105.0,,,,,,,,,,,,,,,,,,
965,KYWR-10,KYWR0010,800,Kyrenia Shipwreck,35.366,33.308,,,"Artzy, M.",Lawrence Berkeley National Laboratory,Pottery,Poss. Creatan Type III,,,,,,,"Late Iron Age II, 400-250 B.C.",,,,Y,Direct transcription,733,P,52600,80000,123,3.36,859,12970,14000,245,39,10.7,0.886,155.0,3.809,22.62,3400,0.271,23.1,53.42,16.04,52800,49.4,1.928,3.7,0.746,0.6,1146.6,7.39,770.0,83.0,0.594,2.85,101.0,,,,,,,,,,,,,,,,,,
966,KYWR-11,KYWR0011,,Kyrenia Shipwreck,35.366,33.308,,,"Artzy, M.",Lawrence Berkeley National Laboratory,Pottery,Rhodian,,,,Amphora,,,"Late Iron Age II, 400-250 B.C.",,,,Y,Direct transcription,733,Q,53500,61400,131,3.38,882,9450,8800,375,38.3,2.21,0.937,95.0,3.965,22.83,3320,0.323,21.8,52.44,16.81,55900,49.2,2.068,1.7,0.727,0.6,1129.2,7.71,779.0,38.0,0.602,3.76,106.0,,,,,,,,,,,,,,,,,,
967,KYWR-12,KYWR0012,,Kyrenia Shipwreck,35.366,33.308,,,"Artzy, M.",Lawrence Berkeley National Laboratory,Pottery,Rhodian,,,,Amphora,,,"Late Iron Age II, 400-250 B.C.",,,,Y,Direct transcription,733,R,49100,93000,53,3.37,733,9520,5600,399,16.2,1.85,0.853,83.0,3.577,21.36,3340,0.263,18.6,45.97,15.58,46800,42.5,1.972,0.3,0.651,0.7,836.1,7.2,677.0,23.0,0.591,3.42,87.0,,,,,,,,,,,,,,,,,,
968,LAR-1,LAR0001,,Larnaca,34.916,33.633,"Tekke, Tomb 1","Karageorghis, V.","Karageorghis, V.","Department of Antiquities, Nicosia",Pottery,White Slip II,Red,,,,,35,1300-1200 B.C.,Fine and medium grit,,,Y,Direct transcription,311,E,85800,20100,228,4.19,1010,14720,8400,406,,0.56,0.773,213.0,2.414,10.32,4170,0.316,9.4,34.3,35.4,73500,18.5,1.77,1.2,0.368,0.3,142.6,2.5,39.0,24.0,0.458,2.29,196.0,,,,,,,,,,,,,,,,,,
969,LAR-2,LAR0002,,Larnaca,34.916,33.633,"Tekke, Tomb 1","Karageorghis, V.","Karageorghis, V.","Department of Antiquities, Nicosia",Pottery,White Slip II,"Medium grit, grey fabric",,,,,35,1300-1200 B.C.,,,,Y,Direct transcription,311,F,94600,27100,224,4.06,978,9130,5900,158,45.7,0.93,0.739,111.0,2.516,10.47,3970,0.338,11.5,43.69,42.86,67900,27.2,1.64,1.4,0.515,0.3,273.9,3.57,110.0,37.0,0.491,2.85,22.0,,,,,,,,,,,,,,,,,,
970,LAR-3,LAR0003,,Larnaca,34.916,33.633,"Tekke, Tomb 1","Karageorghis, V.","Karageorghis, V.","Department of Antiquities, Nicosia",Pottery,White Slip II,"Fine grit, red and grey zones",,,,,35,1300-1200 B.C.,,,,Y,Direct transcription,311,G,83900,25100,248,4.24,983,14790,5900,217,,0.65,0.748,246.0,2.38,8.96,3900,0.339,9.2,32.67,35.42,72500,17.4,1.77,0.7,0.375,0.3,142.0,2.4,87.0,43.0,0.49,2.44,194.0,,,,,,,,,,,,,,,,,,
971,LAR-4,LAR0004,,Larnaca,34.916,33.633,"Tekke, Tomb 1","Karageorghis, V.","Karageorghis, V.","Department of Antiquities, Nicosia",Pottery,White Slip II,"Medium grit, red and grey zones",,,,,35,1300-1200 B.C.,,,,Y,Direct transcription,311,H,107600,27200,295,2.97,747,5960,4900,506,0.3,0.67,0.535,295.0,1.76,7.49,3530,0.258,8.2,35.51,44.1,72500,12.5,1.05,0.9,0.333,0.2,103.6,2.14,111.0,29.0,0.365,1.79,33.0,,,,,,,,,,,,,,,,,,
972,LAR-5,LAR0005,,Larnaca,34.916,33.633,"Tekke, Tomb 1","Karageorghis, V.","Karageorghis, V.","Department of Antiquities, Nicosia",Pottery,White Slip II,"Medium grit, brown fabric",,,,,35,1300-1200 B.C.,,,,Y,Direct transcription,311,J,99300,40300,222,3.53,939,11650,5200,38,,0.43,0.68,87.0,2.045,7.78,3230,0.259,9.8,35.76,41.35,66100,15.0,1.18,0.9,0.508,0.2,260.0,2.3,80.0,33.0,0.4,1.61,40.0,,,,,,,,,,,,,,,,,,
973,LAR-6,LAR0006,,Larnaca,34.916,33.633,"Tekke, Tomb 1","Karageorghis, V.","Karageorghis, V.","Department of Antiquities, Nicosia",Pottery,White Slip II,"Medium grit, grey fabric",,,,,35,1300-1200 B.C.,,,,Y,Direct transcription,311,K,98700,32600,276,3.64,989,6730,8500,96,,0.73,0.687,104.0,2.213,8.46,4450,0.295,9.9,39.44,44.39,69100,23.3,1.29,0.7,0.42,0.3,256.8,2.73,105.0,19.0,0.525,2.21,34.0,,,,,,,,,,,,,,,,,,
974,LAR-7,LAR0007,,Larnaca,34.916,33.633,"Tekke, Tomb 1","Karageorghis, V.","Karageorghis, V.","Department of Antiquities, Nicosia",Pottery,White Slip II,"Medium grit, grey-brown fabric",,,,,35,1300-1200 B.C.,,,,Y,Direct transcription,311,M,90100,27400,269,4.66,1364,13390,12800,175,,0.65,0.799,126.0,2.51,9.62,4070,0.322,10.5,42.96,39.01,80700,19.3,1.49,1.2,0.37,0.5,135.2,2.67,56.0,35.0,0.466,1.64,446.0,,,,,,,,,,,,,,,,,,
975,LAR-8,LAR0008,,Larnaca,34.916,33.633,"Tekke, Tomb 1","Karageorghis, V.","Karageorghis, V.","Department of Antiquities, Nicosia",Pottery,White Slip II,"Medium grit, brown fabric",,,,,35,1300-1200 B.C.,,,,Y,Direct transcription,311,N,95200,39300,267,3.6,1033,10960,7200,133,,0.46,0.713,124.0,2.141,8.54,3710,0.279,11.2,36.69,41.26,65800,17.4,1.29,1.4,0.351,,270.5,2.52,96.0,32.0,0.398,1.98,45.0,,,,,,,,,,,,,,,,,,
976,LAR-9,LAR0009,,Larnaca,34.916,33.633,"Tekke, Tomb 1","Karageorghis, V.","Karageorghis, V.","Department of Antiquities, Nicosia",Pottery,White Slip II,"Medium grit, red and grey zones",,,,,35,1300-1200 B.C.,,,,Y,Direct transcription,311,O,87500,22800,318,4.65,1392,11530,6600,121,34.7,0.87,0.869,144.0,2.809,10.59,4350,0.378,13.9,42.1,39.18,80700,23.4,2.02,1.4,0.443,0.4,181.3,3.05,58.0,18.0,0.548,3.15,275.0,,,,,,,,,,,,,,,,,,
977,LAR-10,LAR0010,,Larnaca,34.916,33.633,"Tekke, Tomb 1","Karageorghis, V.","Karageorghis, V.","Department of Antiquities, Nicosia",Pottery,White Slip II,Medium grit red on black zones,,,,,35,1300-1200 B.C.,,,,Y,Direct transcription,311,P,96800,25300,328,3.78,916,6460,9500,,36.2,0.78,0.723,99.0,2.214,9.37,4630,0.3,10.3,36.09,43.76,68500,17.8,1.43,1.9,0.437,0.4,252.3,2.78,95.0,65.0,0.443,2.05,41.0,,,,,,,,,,,,,,,,,,
978,LAR-11,LAR0011,,Larnaca,34.916,33.633,"Pyla Verghi, Tomb 1","Karageorghis, V.","Karageorghis, V.","Department of Antiquities, Nicosia",Pottery,White Slip II,"Fine grit, grey fabric",,,,,36,1300-1200 B.C.,,,,Y,Direct transcription,311,Q,97300,15200,349,2.78,625,5210,4300,157,,1.08,0.784,137.0,2.597,10.28,3830,0.336,8.8,44.86,45.04,87300,16.4,1.65,1.1,0.369,0.3,118.2,2.48,75.0,18.0,0.551,2.3,140.0,,,,,,,,,,,,,,,,,,
979,LAR-12,LAR0012,,Larnaca,34.916,33.633,"Pyla Verghi, Tomb 1","Karageorghis, V.","Karageorghis, V.","Department of Antiquities, Nicosia",Pottery,White Slip II,"Medium grit, red and grey zones",,,,,36,1300-1200 B.C.,,,,Y,Direct transcription,311,R,84800,22900,380,4.03,1176,13410,6700,545,9.9,1.61,0.747,280.0,2.365,8.54,3980,0.313,10.2,35.66,37.53,76200,15.9,1.51,0.9,0.338,0.2,199.8,2.38,69.0,41.0,0.486,2.29,146.0,,,,,,,,,,,,,,,,,,
980,LAR-13,LAR0013,,Larnaca,34.916,33.633,"Pyla Verghi, Tomb 1","Karageorghis, V.","Karageorghis, V.","Department of Antiquities, Nicosia",Pottery,White Slip II,"Medium grit, grey fabric",,,,,36,1300-1200 B.C.,,,,Y,Direct transcription,311,S,92900,29300,377,4.18,1079,7920,6300,210,9.3,1.2,0.768,138.0,2.585,11.07,4290,0.317,12.2,47.83,46.12,73000,22.4,1.45,1.7,0.452,0.3,701.3,3.45,233.0,8.0,0.497,2.51,62.0,,,,,,,,,,,,,,,,,,
981,LAR-14,LAR0014,,Larnaca,34.916,33.633,"Pyla Verghi, Tomb 1","Karageorghis, V.","Karageorghis, V.","Department of Antiquities, Nicosia",Pottery,White Slip II,"Fine grit, grey fabric",,,,,36,1300-1200 B.C.,,,,Y,Direct transcription,311,T,96800,28100,429,3.43,790,8830,8400,122,49.1,1.75,0.54,174.0,1.909,7.53,4070,0.282,8.4,38.52,43.37,72500,13.5,1.3,1.3,0.345,2.0,170.3,2.16,127.0,30.0,0.396,2.0,40.0,,,,,,,,,,,,,,,,,,
982,LAR-15,LAR0015,,Larnaca,34.916,33.633,"Pyla Verghi, Tomb 1","Karageorghis, V.","Karageorghis, V.","Department of Antiquities, Nicosia",Pottery,White Slip II,"Medium grit, red and grey zones",,,,,36,1300-1200 B.C.,,,,Y,Direct transcription,311,U,79600,28000,308,4.48,864,19300,6900,395,31.1,1.05,0.664,143.0,1.982,5.28,4180,0.351,7.0,35.16,39.76,75300,9.7,1.66,0.6,0.219,0.1,234.0,1.41,87.0,35.0,0.474,1.82,55.0,,,,,,,,,,,,,,,,,,
983,LAR-16,LAR0016,,Larnaca,34.916,33.633,"Pyla Verghi, Tomb 1","Karageorghis, V.","Karageorghis, V.","Department of Antiquities, Nicosia",Pottery,White Slip II,"Medium grit, grey fabric",,,,,36,1300-1200 B.C.,,,,Y,Direct transcription,311,V,98000,31300,279,3.5,1058,6570,6600,,20.7,0.53,0.591,96.0,1.772,7.12,3450,0.262,9.4,46.59,46.28,75000,13.5,0.88,1.0,0.304,0.3,251.5,2.28,179.0,53.0,0.312,1.45,39.0,,,,,,,,,,,,,,,,,,
984,LAR-17,LAR0017,,Larnaca,34.916,33.633,"Pyla Verghi, Tomb 1","Karageorghis, V.","Karageorghis, V.","Department of Antiquities, Nicosia",Pottery,White Slip II,"Medium grit, grey fabric",,,,,36,1300-1200 B.C.,,,,Y,Direct transcription,311,W,114900,27500,303,3.6,884,8200,8900,,14.1,0.8,0.683,85.0,2.251,9.66,4050,0.265,8.7,38.8,48.78,66500,18.4,1.06,1.7,0.356,0.1,335.4,2.91,144.0,20.0,0.383,1.68,37.0,,,,,,,,,,,,,,,,,,
985,LAR-18,LAR0018,,Larnaca,34.916,33.633,"Pyla Verghi, Tomb 1","Karageorghis, V.","Karageorghis, V.","Department of Antiquities, Nicosia",Pottery,White Slip II,"Medium grit, grey fabric",,,,,36,1300-1200 B.C.,,,,Y,Direct transcription,311,X,91400,27600,283,5.04,1032,14940,6900,40,,0.59,0.934,56.0,2.707,8.35,5080,0.408,8.8,40.47,40.55,82000,15.6,2.34,1.2,0.326,0.2,259.4,2.42,78.0,40.0,0.605,2.24,42.0,,,,,,,,,,,,,,,,,,
986,LAR-19,LAR0019,,Larnaca,34.916,33.633,"Pyla Verghi, Tomb 1","Karageorghis, V.","Karageorghis, V.","Department of Antiquities, Nicosia",Pottery,White Slip II,"Medium grit, grey fabric",,,,,36,1300-1200 B.C.,,,,Y,Direct transcription,311,Y,91300,42000,326,4.54,1040,19870,4200,39,2.1,0.34,0.735,70.0,2.015,5.74,3850,0.363,5.9,37.88,40.64,75600,11.5,1.95,0.6,0.272,0.1,180.7,1.63,86.0,26.0,0.52,1.63,51.0,,,,,,,,,,,,,,,,,,
987,LAR-20,LAR0020,,Larnaca,34.916,33.633,"Pyla Verghi, Tomb 1","Karageorghis, V.","Karageorghis, V.","Department of Antiquities, Nicosia",Pottery,White Slip II,"Medium grit, grey fabric",,,,,36,1300-1200 B.C.,,,,Y,Direct transcription,311,Z,94200,27100,257,4.13,1206,7980,8200,213,,0.98,0.736,136.0,2.887,14.26,4600,0.325,13.8,50.87,45.57,69300,32.7,1.59,2.1,0.588,0.3,334.1,3.96,163.0,13.0,0.515,2.52,53.0,,,,,,,,,,,,,,,,,,
