Repository: AndreWeenk/DataAnalysis

File: CyprusPottery.csv (part 11 of 20)
7,AEVI-7,AEVI0007,,Ayios Epiktitos-Vrysi,35.321,33.39,,"Cyprus Museum, Nicosia","Artzy, M.",Lawrence Berkeley National Laboratory,Pottery,Red burnished,,,,,,,Neolithic,,,,Y,,738,W,,,,,,,,,,,,,,,,,,,,,,,,,,,,,,,,,,,,,,,,,,,,,,,,,,
8,AEVI-8,AEVI0008,,Ayios Epiktitos-Vrysi,35.321,33.39,,"Cyprus Museum, Nicosia","Artzy, M.",Lawrence Berkeley National Laboratory,Pottery,Red burnished,,,,,,,Neolithic,,,,Y,,738,X,,,,,,,,,,,,,,,,,,,,,,,,,,,,,,,,,,,,,,,,,,,,,,,,,,
9,AEVI-9,AEVI0009,,Ayios Epiktitos-Vrysi,35.321,33.39,,"Cyprus Museum, Nicosia","Artzy, M.",Lawrence Berkeley National Laboratory,Pottery,Red burnished,,,,,,,Neolithic,,,,Y,,738,Y,,,,,,,,,,,,,,,,,,,,,,,,,,,,,,,,,,,,,,,,,,,,,,,,,,
10,AEVI-10,AEVI0010,,Ayios Epiktitos-Vrysi,35.321,33.39,,"Cyprus Museum, Nicosia","Artzy, M.",Lawrence Berkeley National Laboratory,Pottery,Coarse ware,,,,,,,Neolithic,,,,Y,,738,Z,,,,,,,,,,,,,,,,,,,,,,,,,,,,,,,,,,,,,,,,,,,,,,,,,,
988,LAR-21,LAR0021,T2-2,Larnaca,34.916,33.633,"Tekke, Tomb 2","Karageorghis, V.","Karageorghis, V.","Department of Antiquities, Nicosia",Pottery,Mycenaean III A2,Pink,,,,,13,1350-1320 B.C.,Fine grit,,,Y,Direct transcription,318,X,77000,67900,163,5.64,640,5670,19300,1610,7.2,2.36,1.235,959.0,5.02,30.89,4370,0.369,25.2,22.03,20.12,49700,58.3,2.94,6.9,0.793,0.7,223.9,10.44,147.0,135.0,0.671,3.82,131.0,,,,,,,,,,,,,,,,,,
989,LAR-22,LAR0022,T2-3,Larnaca,34.916,33.633,"Tekke, Tomb 2","Karageorghis, V.","Karageorghis, V.","Department of Antiquities, Nicosia",Pottery,Mycenaean III A2,Buff,,,,,13,1350-1320 B.C.,Fine grit,Probably same as LAR-23,,Y,Direct transcription,318,Y,75600,69200,109,3.99,647,7900,20700,793,5.3,2.23,1.129,674.0,4.488,26.37,4300,0.331,25.6,22.7,19.37,48000,54.9,2.43,7.9,0.785,0.5,234.3,10.05,157.0,136.0,0.651,3.65,99.0,,,,,,,,,,,,,,,,,,
990,LAR-23,LAR0023,T2-4,Larnaca,34.916,33.633,"Tekke, Tomb 2","Karageorghis, V.","Karageorghis, V.","Department of Antiquities, Nicosia",Pottery,Mycenaean III A2,Buff,,,,,13,1350-1320 B.C.,Fine grit,Probably same as LAR-22,,Y,Direct transcription,318,Z,74500,63800,144,4.49,815,7860,25100,780,16.3,2.16,1.037,646.0,4.422,28.11,4350,0.311,22.9,23.75,19.43,49000,52.8,2.46,8.1,0.781,0.6,242.1,10.04,165.0,151.0,0.591,3.84,102.0,,,,,,,,,,,,,,,,,,
991,LAR-24,LAR0024,Tekke 1,Larnaca,34.916,33.633,"Tekke, Tombs 1 & 2","Karageorghis, V.","Karageorghis, V.","Department of Antiquities, Nicosia",Pottery,Mycenaean III A,,,,Large vessel,Body,13,1350-1320 B.C.,,,,Y,Direct transcription,430,E,74600,67200,163,4.91,761,7890,22100,578,4.3,2.21,1.168,523.0,4.639,27.89,4630,0.312,24.1,23.19,19.52,48500,55.7,2.49,7.6,0.82,0.5,248.7,10.1,186.0,130.0,0.656,3.78,87.0,,,,,,,,,,,,,,,,,,
992,LAR-25,LAR0025,Tekke 2,Larnaca,34.916,33.633,"Tekke, Tombs 1 & 2","Karageorghis, V.","Karageorghis, V.","Department of Antiquities, Nicosia",Pottery,Mycenaean III A,,,,,Body,13,1350-1320 B.C.,,,,Y,Direct transcription,430,F,76300,68200,151,4.87,847,8430,23300,391,3,2.21,1.071,410.0,4.759,28.51,4550,0.312,26.0,25.42,19.79,48800,57.8,2.5,7.9,0.826,0.5,260.0,10.14,207.0,132.0,0.648,3.97,100.0,,,,,,,,,,,,,,,,,,
993,LAR-26,LAR0026,Tekke 3,Larnaca,34.916,33.633,"Tekke, Tombs 1 & 2","Karageorghis, V.","Karageorghis, V.","Department of Antiquities, Nicosia",Pottery,Mycenaean III A,,,Jar,Large Jar,Rim,13,1350-1320 B.C.,,,,Y,Direct transcription,430,G,78100,87400,167,5.07,884,7510,24600,280,6.5,2.29,1.206,346.0,5.065,30.67,4750,0.357,28.5,26.88,20.85,52600,61.0,2.64,8.9,0.87,0.6,247.3,11.16,194.0,158.0,0.712,4.18,111.0,,,,,,,,,,,,,,,,,,
994,LAR-27,LAR0027,Tekke 4,Larnaca,34.916,33.633,"Tekke, Tombs 1 & 2","Karageorghis, V.","Karageorghis, V.","Department of Antiquities, Nicosia",Pottery,Mycenaean III A,,,,,Rim,13,1350-1320 B.C.,,,,Y,Direct transcription,430,H,79200,86500,186,5.28,1064,6210,21100,390,5.1,2.59,1.131,315.0,4.952,29.63,4370,0.341,26.2,30.27,21.0,51800,61.6,2.61,8.3,0.823,0.5,243.1,10.46,199.0,142.0,0.713,3.37,120.0,,,,,,,,,,,,,,,,,,
995,LAR-28,LAR0028,Tekke 5,Larnaca,34.916,33.633,"Tekke, Tombs 1 & 2","Karageorghis, V.","Karageorghis, V.","Department of Antiquities, Nicosia",Pottery,Mycenaean III A,,,,Large Vessel,Body,13,1350-1320 B.C.,,,,Y,Direct transcription,430,J,80900,76600,137,4.8,840,6740,30400,612,5.1,2.28,1.051,516.0,4.828,30.19,4630,0.345,26.6,23.63,21.4,50100,57.7,2.47,8.5,0.833,0.6,252.8,10.51,216.0,147.0,0.694,3.9,79.0,,,,,,,,,,,,,,,,,,
996,LAR-29,LAR0029,Tekke 6,Larnaca,34.916,33.633,"Tekke, Tombs 1 & 2","Karageorghis, V.","Karageorghis, V.","Department of Antiquities, Nicosia",Pottery,Mycenaean III A,,,,,Body,13,1350-1320 B.C.,,,,Y,Direct transcription,430,K,76400,23000,139,4.73,837,6480,24700,698,7.6,2.21,1.035,546.0,4.311,19.85,4700,0.296,19.4,26.54,19.38,50500,53.5,2.33,6.4,0.801,0.6,239.0,10.9,181.0,120.0,0.599,4.18,137.0,,,,,,,,,,,,,,,,,,
997,LAR-30,LAR0030,Tekke 7,Larnaca,34.916,33.633,"Tekke, Tombs 1 & 2","Karageorghis, V.","Karageorghis, V.","Department of Antiquities, Nicosia",Pottery,Mycenaean III A,,,,,Rim and Handle,13,1350-1320 B.C.,,,,Y,Direct transcription,430,M,75400,75800,129,5.76,853,19390,14100,141,8.2,2.12,1.332,459.0,5.318,27.62,4520,0.361,28.6,20.15,18.63,46900,60.8,2.77,4.4,0.877,0.8,205.1,10.54,138.0,63.0,0.811,4.93,74.0,,,,,,,,,,,,,,,,,,
998,LAR-31,LAR0031,Tekke 8,Larnaca,34.916,33.633,"Tekke, Tombs 1 & 2","Karageorghis, V.","Karageorghis, V.","Department of Antiquities, Nicosia",Pottery,Mycenaean III A,,,Bowl,Shallow bowl,Rim,13,1350-1320 B.C.,,,,Y,Direct transcription,430,N,73500,69400,161,5.11,644,6940,20100,1501,4.9,2.37,1.158,1055.0,4.735,29.53,4360,0.352,26.8,20.19,20.23,49200,56.5,2.52,7.3,0.816,0.5,234.7,10.02,159.0,125.0,0.669,3.44,104.0,,,,,,,,,,,,,,,,,,
999,LAR-32,LAR0032,Tekke 9,Larnaca,34.916,33.633,"Tekke, Tombs 1 & 2","Karageorghis, V.","Karageorghis, V.","Department of Antiquities, Nicosia",Pottery,Mycenaean III A,Grey-green,,,,Body,13,1350-1320 B.C.,,,,Y,Direct transcription,430,O,75800,86400,178,5.31,793,11330,15600,550,3.8,2.23,1.251,431.0,4.95,28.85,4400,0.361,28.3,25.15,20.18,50400,58.8,2.6,8.2,0.84,0.6,231.9,10.64,145.0,73.0,0.682,3.89,102.0,,,,,,,,,,,,,,,,,,
1000,LAR-33,LAR0033,Tekke 10,Larnaca,34.916,33.633,"Tekke, Tombs 1 & 2","Karageorghis, V.","Karageorghis, V.","Department of Antiquities, Nicosia",Pottery,Mycenaean III A,,,,,Rim,13,1350-1320 B.C.,,,,Y,Direct transcription,430,P,68000,66300,159,5.21,830,6680,20200,1822,5.2,2.19,1.139,899.0,4.588,26.92,3940,0.318,31.5,19.75,18.73,47300,54.5,2.71,6.3,0.822,0.3,236.7,9.39,166.0,119.0,0.682,3.33,210.0,,,,,,,,,,,,,,,,,,
1001,LAR-34,LAR0034,Tekke 11,Larnaca,34.916,33.633,"Tekke, Tombs 1 & 2","Karageorghis, V.","Karageorghis, V.","Department of Antiquities, Nicosia",Pottery,Mycenaean III A,,,,,Shoulder,13,1350-1320 B.C.,,,,Y,Direct transcription,430,Q,86800,91000,222,5.33,986,7750,20400,557,5.3,2.4,1.229,309.0,5.33,35.59,4700,0.401,27.5,31.09,23.57,56300,67.3,2.74,9.5,0.852,0.5,253.2,11.73,197.0,152.0,0.711,4.38,126.0,,,,,,,,,,,,,,,,,,
1002,LAR-35,LAR0035,Tekke 12,Larnaca,34.916,33.633,"Tekke, Tombs 1 & 2","Karageorghis, V.","Karageorghis, V.","Department of Antiquities, Nicosia",Pottery,Mycenaean III A,,,,,Body,13,1350-1320 B.C.,,,,Y,Direct transcription,430,R,80700,88100,222,4.56,784,5000,28400,869,6.7,2.55,1.051,1114.0,4.63,30.25,3950,0.364,23.6,24.8,21.51,51000,56.5,2.66,8.3,0.78,0.6,260.9,9.8,209.0,143.0,0.621,2.69,135.0,,,,,,,,,,,,,,,,,,
1003,LAR-36,LAR0036,Tekke 13,Larnaca,34.916,33.633,"Tekke, Tombs 1 & 2","Karageorghis, V.","Karageorghis, V.","Department of Antiquities, Nicosia",Pottery,Mycenaean III A,,,,,Rim,13,1350-1320 B.C.,,,,Y,Direct transcription,430,S,86100,62900,126,7.34,865,9730,32600,94,14.9,3.74,1.474,568.0,7.536,45.68,4350,0.474,38.0,27.2,17.46,52400,96.8,3.81,12.0,1.329,1.7,278.7,22.55,295.0,191.0,1.12,4.67,117.0,,,,,,,,,,,,,,,,,,
1004,LAR-37,LAR0037,Tekke 14,Larnaca,34.916,33.633,"Tekke, Tombs 1 & 2","Karageorghis, V.","Karageorghis, V.","Department of Antiquities, Nicosia",Pottery,Mycenaean III B,,,,,Body,13,1350-1320 B.C.,,,,Y,Direct transcription,430,T,76300,75900,110,5.74,871,18970,16900,372,6.4,2.38,1.362,459.0,5.401,28.65,4810,0.4,29.5,20.86,19.03,47800,61.0,2.93,4.5,0.91,0.6,207.2,10.77,148.0,77.0,0.8,4.94,66.0,,,,,,,,,,,,,,,,,,
1005,LAR-38,LAR0038,Tekke 15,Larnaca,34.916,33.633,"Tekke, Tombs 1 & 2","Karageorghis, V.","Karageorghis, V.","Department of Antiquities, Nicosia",Pottery,Late Minoan III,,,,,,13,1350-1320 B.C.,,,,Y,Direct transcription,430,U,66200,64700,154,5.02,1236,9100,18600,718,3.2,1.9,1.022,336.0,4.152,23.02,4330,0.313,22.0,36.81,20.63,55400,49.2,2.44,5.3,0.858,0.6,539.4,7.72,405.0,101.0,0.677,3.84,109.0,,,,,,,,,,,,,,,,,,
1006,LAR-39,LAR0039,Tekke 16,Larnaca,34.916,33.633,"Tekke, Tombs 1 & 2","Karageorghis, V.","Karageorghis, V.","Department of Antiquities, Nicosia",Pottery,"Mycenaean III B (Late, Local)",,,,,,13,1350-1320 B.C.,,,,Y,Direct transcription,430,V,52700,106900,198,4.59,858,13790,14200,754,11.3,1.85,0.948,514.0,3.279,13.47,3960,0.284,16.6,22.49,22.21,46500,30.9,1.96,2.4,0.486,0.5,226.0,3.91,128.0,54.0,0.526,2.64,101.0,,,,,,,,,,,,,,,,,,
1007,LAR-40,LAR0040,Tekke 17,Larnaca,34.916,33.633,"Tekke, Tombs 1 & 2","Karageorghis, V.","Karageorghis, V.","Department of Antiquities, Nicosia",Pottery,Myc. Rude Style (Local),,,,,,13,1350-1320 B.C.,,,,Y,Direct transcription,430,W,70100,86800,286,5.36,1126,15870,15900,819,14.6,1.62,1.035,519.0,3.14,12.87,4270,0.347,10.3,27.79,28.6,58700,27.2,2.15,3.1,0.456,0.5,258.4,3.3,139.0,47.0,0.575,2.4,102.0,,,,,,,,,,,,,,,,,,
1008,LAR-41,LAR0041,Tekke 18,Larnaca,34.916,33.633,"Tekke, Tombs 1 & 2","Karageorghis, V.","Karageorghis, V.","Department of Antiquities, Nicosia",Pottery,Late Cyp. Decorated (Local),,,,,,13,1350-1320 B.C.,,,,Y,Direct transcription,430,X,53000,172300,192,5.37,993,12380,10100,247,10,2.43,0.916,358.0,3.414,16.91,3370,0.304,14.6,22.75,21.81,42900,31.0,1.98,2.8,0.536,0.7,173.7,4.0,74.0,27.0,0.548,2.73,78.0,,,,,,,,,,,,,,,,,,
1009,LAR-42,LAR0042,Tekke 19,Larnaca,34.916,33.633,"Tekke, Tombs 1 & 2","Karageorghis, V.","Karageorghis, V.","Department of Antiquities, Nicosia",Pottery,Plain White (Local),,,,,,13,1350-1320 B.C.,,,,Y,Direct transcription,430,Y,57800,121800,253,4.6,832,13660,16200,1149,11.1,4.38,0.925,669.0,3.461,15.07,3700,0.286,18.0,21.95,25.37,54100,30.5,2.22,2.1,0.525,1.2,167.2,3.85,150.0,43.0,0.628,2.5,101.0,,,,,,,,,,,,,,,,,,
1010,LAR-43,LAR0043,Tekke 20,Larnaca,34.916,33.633,"Tekke, Tombs 1 & 2","Karageorghis, V.","Karageorghis, V.","Department of Antiquities, Nicosia",Pottery,Red Lustous (Wheel made),,,Jar,Bottle,,13,1350-1320 B.C.,,Red lustrous bottle (Wheel made),,Y,Direct transcription,430,Z,96100,27000,161,5.51,309,2820,22900,609,10,3.13,1.183,691.0,5.341,33.44,4520,0.378,27.7,18.91,20.3,55700,70.6,3.13,7.2,1.229,0.9,134.2,14.88,53.0,177.0,0.634,4.35,97.0,,,,,,,,,,,,,,,,,,
1011,LAR-44,LAR0044,Tekke 21,Larnaca,34.916,33.633,"Tekke, Tombs 1 & 2","Karageorghis, V.","Karageorghis, V.","Department of Antiquities, Nicosia",Pottery,Red Lustous (Wheel made),,,Jar,Bottle,,13,1350-1320 B.C.,,Red lustrous bottle (Wheel made),,Y,Direct transcription,434,E,100900,41600,,5.55,633,2830,24600,480,11.2,3.91,1.263,435.0,5.942,36.71,5160,0.477,34.3,21.98,21.09,56800,79.8,3.08,9.2,1.279,1.2,127.5,15.1,46.0,183.0,0.766,5.09,99.0,,,,,,,,,,,,,,,,,,
1012,LAR-45,LAR0045,Tekke 22,Larnaca,34.916,33.633,"Tekke, Tombs 1 & 2","Karageorghis, V.","Karageorghis, V.","Department of Antiquities, Nicosia",Pottery,Red Lustous (Wheel made),,,Bowl,,,13,1350-1320 B.C.,,Red lustrous bowl (Wheel made),,Y,Direct transcription,434,F,106800,26000,206,5.62,425,3180,25500,349,11.1,3.94,1.299,402.0,6.172,38.72,5210,0.473,29.7,22.33,22.17,59900,82.2,3.31,10.5,1.311,1.0,139.5,15.5,62.0,191.0,0.835,4.94,102.0,,,,,,,,,,,,,,,,,,
1013,LAR-46,LAR0046,Tekke 23,Larnaca,34.916,33.633,"Tekke, Tombs 1 & 2","Karageorghis, V.","Karageorghis, V.","Department of Antiquities, Nicosia",Pottery,Red Lustous (Wheel made),,,Jar,Flask; Lenticular,,13,1350-1320 B.C.,,Red lustrous lenticular flask,,Y,Direct transcription,434,G,104600,25800,190,5.85,532,2840,26900,461,9.6,3.87,1.284,437.0,6.216,37.95,5220,0.463,31.9,23.55,21.76,58600,79.9,3.11,10.3,1.293,0.9,137.8,15.23,60.0,198.0,0.82,5.0,111.0,,,,,,,,,,,,,,,,,,
1014,LPI-1,LPI0001,L417.1,Lapithos,35.336,33.174,Tomb 417,,"Gjerstad, E.","Museum of Mediterranean and Near Eastern Antiquities, Stockholm",Pottery,White Painted I,Fine grit pink fabric,,,,,Lapithos White Painted 1,1050-950 B.C.,,,,Y,Direct transcription,264,E,,69200,,4.68,762,7340,13000,456,11.8,1.84,,,6.103,30.82,4610,0.316,10.2,25.51,19.07,51800,62.6,2.54,3.9,0.871,1.0,272.0,11.18,228.0,75.0,0.73,4.46,108.0,,,,,,,,,,,,,,,,,,
1015,LPI-2,LPI0002,L417.2,Lapithos,35.336,33.174,Tomb 417,,"Gjerstad, E.","Museum of Mediterranean and Near Eastern Antiquities, Stockholm",Pottery,White Painted I,Medium grit buff fabric,,,,,Lapithos White Painted 1,1050-950 B.C.,,,,Y,Direct transcription,264,F,,89300,,3.86,859,8320,14300,366,21.9,1.67,,,3.757,17.01,4170,0.264,4.0,25.24,20.47,48600,32.9,1.98,3.6,0.525,0.9,332.1,5.36,176.0,62.0,0.538,2.64,110.0,,,,,,,,,,,,,,,,,,
1016,LPI-3,LPI0003,L417.13,Lapithos,35.336,33.174,Tomb 417,,"Gjerstad, E.","Museum of Mediterranean and Near Eastern Antiquities, Stockholm",Pottery,White Painted I,Drab,,,,,Lapithos White Painted 1,1050-950 B.C.,Fine,,,Y,Direct transcription,264,G,,72400,,5.02,833,6770,15900,164,12.4,1.82,,,6.177,30.75,4570,0.345,11.5,27.7,18.17,49300,62.0,2.58,4.2,0.843,1.0,261.3,11.04,242.0,79.0,0.687,4.4,110.0,,,,,,,,,,,,,,,,,,
1017,LPI-4,LPI0004,L417.3,Lapithos,35.336,33.174,Tomb 417,,"Gjerstad, E.","Museum of Mediterranean and Near Eastern Antiquities, Stockholm",Pottery,White Painted I,Buff,,,,,Lapithos White Painted 1,1050-950 B.C.,Fine,,,Y,Direct transcription,264,H,,37400,,4.97,879,6710,13700,402,17.5,1.96,,,6.033,30.03,5130,0.336,10.5,32.4,20.33,57900,66.7,2.6,3.1,0.97,1.0,351.7,12.92,300.0,66.0,0.736,4.71,126.0,,,,,,,,,,,,,,,,,,
1018,LPI-5,LPI0005,L417.4,Lapithos,35.336,33.174,Tomb 417,,"Gjerstad, E.","Museum of Mediterranean and Near Eastern Antiquities, Stockholm",Pottery,White Painted I,Buff,,,,,Lapithos White Painted 1,1050-950 B.C.,Fine,,,Y,Direct transcription,264,J,,86000,,4.85,839,7800,17600,91,25.6,2.16,,,6.094,30.99,4470,0.317,7.4,26.9,19.88,51900,64.1,2.51,6.2,0.856,1.0,283.0,11.42,228.0,92.0,0.708,4.41,98.0,,,,,,,,,,,,,,,,,,
1019,LPI-6,LPI0006,L417.5,Lapithos,35.336,33.174,Tomb 417,,"Gjerstad, E.","Museum of Mediterranean and Near Eastern Antiquities, Stockholm",Pottery,White Painted I,Buff,,,,,Lapithos White Painted 1,1050-950 B.C.,Fine,,,Y,Direct transcription,264,K,,88000,,4.52,629,6520,15500,198,17.7,1.95,,,6.035,30.42,4480,0.307,10.3,17.84,17.33,46800,61.6,2.44,4.0,0.908,0.8,244.8,11.06,178.0,81.0,0.695,4.48,123.0,,,,,,,,,,,,,,,,,,
1020,LPI-7,LPI0007,L417.6,Lapithos,35.336,33.174,Tomb 417,,"Gjerstad, E.","Museum of Mediterranean and Near Eastern Antiquities, Stockholm",Pottery,White Painted I,Fine grit brown fabric,,,,,Lapithos White Painted 1,1050-950 B.C.,,,,Y,Direct transcription,264,M,,68400,,4.87,869,5640,16700,371,28.2,1.62,,,6.098,31.14,4540,0.301,11.1,25.99,19.31,50500,63.0,2.36,5.8,0.821,0.8,267.1,11.17,208.0,83.0,0.674,4.19,121.0,,,,,,,,,,,,,,,,,,
1021,LPI-8,LPI0008,L417.7,Lapithos,35.336,33.174,Tomb 417,,"Gjerstad, E.","Museum of Mediterranean and Near Eastern Antiquities, Stockholm",Pottery,White Painted I,Fine grit buff fabric,,,,,Lapithos White Painted 1,1050-950 B.C.,,,,Y,Direct transcription,264,N,,78200,,5.03,783,6330,15800,266,15.4,1.96,,,6.304,31.93,4480,0.354,12.7,23.22,18.57,49700,65.4,2.6,3.9,0.866,0.7,260.8,11.76,201.0,80.0,0.818,4.81,112.0,,,,,,,,,,,,,,,,,,
1022,LPI-9,LPI0009,L417.8,Lapithos,35.336,33.174,Tomb 417,,"Gjerstad, E.","Museum of Mediterranean and Near Eastern Antiquities, Stockholm",Pottery,White Painted I,Fine grit buff fabric,,,,,Lapithos White Painted 1,1050-950 B.C.,,,,Y,Direct transcription,264,O,,29700,,5.15,939,6550,19000,355,12.3,1.86,,,6.327,30.96,5670,0.344,4.9,34.66,20.45,56200,67.3,2.72,2.6,0.917,0.7,320.9,12.16,306.0,73.0,0.669,4.48,144.0,,,,,,,,,,,,,,,,,,
1023,LPI-10,LPI0010,L417.11,Lapithos,35.336,33.174,Tomb 417,,"Gjerstad, E.","Museum of Mediterranean and Near Eastern Antiquities, Stockholm",Pottery,White Painted I,Buff,,,,,Lapithos White Painted 1,1050-950 B.C.,Fine,,,Y,Direct transcription,264,P,,67700,,4.68,763,8680,20400,393,12.4,1.75,,,6.142,29.4,4870,0.332,10.4,24.21,18.51,50000,60.8,2.43,5.4,0.833,0.7,260.4,10.91,206.0,91.0,0.652,4.27,104.0,,,,,,,,,,,,,,,,,,
1024,LPI-11,LPI0011,L417.12,Lapithos,35.336,33.174,Tomb 417,,"Gjerstad, E.","Museum of Mediterranean and Near Eastern Antiquities, Stockholm",Pottery,White Painted I,Fine grit buff fabric,,,,,Lapithos White Painted 1,1050-950 B.C.,,,,Y,Direct transcription,264,Q,,76200,,4.27,947,5950,12400,55,9.8,1.42,,,4.592,26.51,4100,0.287,6.4,31.03,17.47,49000,53.9,2.12,3.4,0.712,0.6,411.5,9.01,312.0,68.0,0.579,3.37,105.0,,,,,,,,,,,,,,,,,,
1025,LPI-12,LPI0012,L417.14,Lapithos,35.336,33.174,Tomb 417,,"Gjerstad, E.","Museum of Mediterranean and Near Eastern Antiquities, Stockholm",Pottery,White Painted I,Fine grit brown fabric,,,,,Lapithos White Painted 1,1050-950 B.C.,,,,Y,Direct transcription,264,R,,57700,,4.71,784,5960,17500,205,25.1,1.61,,,5.145,31.38,5030,0.347,6.9,24.82,18.49,52500,60.6,2.64,5.8,0.873,0.5,284.6,11.63,227.0,103.0,0.729,4.15,116.0,,,,,,,,,,,,,,,,,,
1026,LPI-13,LPI0013,L417.15,Lapithos,35.336,33.174,Tomb 417,,"Gjerstad, E.","Museum of Mediterranean and Near Eastern Antiquities, Stockholm",Pottery,White Painted I,Fine grit drab fabric,,,,,Lapithos White Painted 1,1050-950 B.C.,,,,Y,Direct transcription,264,S,,42500,,4.89,953,6450,12300,432,18.4,1.88,,,5.102,29.36,5140,0.347,3.3,32.62,20.77,57100,67.6,2.55,2.2,0.974,1.0,309.1,12.37,287.0,65.0,0.691,4.75,131.0,,,,,,,,,,,,,,,,,,
1027,LPI-14,LPI0014,L417.16,Lapithos,35.336,33.174,Tomb 417,,"Gjerstad, E.","Museum of Mediterranean and Near Eastern Antiquities, Stockholm",Pottery,White Painted I,Fine grit drab fabric,,,,,Lapithos White Painted 1,1050-950 B.C.,,,,Y,Direct transcription,264,T,,75300,,5.03,824,8440,21500,621,11.3,1.69,,,5.022,30.39,4560,0.325,7.3,26.48,18.08,50700,61.7,2.49,5.6,0.849,0.7,259.6,10.64,242.0,108.0,0.663,3.94,116.0,,,,,,,,,,,,,,,,,,
1028,LPI-15,LPI0015,L417.17,Lapithos,35.336,33.174,Tomb 417,,"Gjerstad, E.","Museum of Mediterranean and Near Eastern Antiquities, Stockholm",Pottery,White Painted I,Fine grit drab fabric,,,,,Lapithos White Painted 1,1050-950 B.C.,,,,Y,Direct transcription,264,U,,76200,,4.34,771,6660,19700,44,17,1.9,,,4.781,28.12,4560,0.313,5.6,23.92,17.77,49600,58.9,2.46,4.2,0.762,0.7,261.9,10.5,278.0,93.0,0.651,4.22,119.0,,,,,,,,,,,,,,,,,,
1029,LPI-16,LPI0016,L417.18,Lapithos,35.336,33.174,Tomb 417,,"Gjerstad, E.","Museum of Mediterranean and Near Eastern Antiquities, Stockholm",Pottery,White Painted I,Medium grit drab fabric,,,,,Lapithos White Painted 1,1050-950 B.C.,,,,Y,Direct transcription,264,V,,71000,,4.86,728,7410,18700,135,15.7,2.03,,,4.683,27.99,4540,0.292,6.1,24.73,17.79,47200,56.3,2.42,5.7,0.794,0.9,273.8,10.32,258.0,103.0,0.68,3.98,108.0,,,,,,,,,,,,,,,,,,
1030,LPI-17,LPI0017,L417.20,Lapithos,35.336,33.174,Tomb 417,,"Gjerstad, E.","Museum of Mediterranean and Near Eastern Antiquities, Stockholm",Pottery,White Painted I,Medium grit buff fabric,,,,,Lapithos White Painted 1,1050-950 B.C.,,,,Y,Direct transcription,264,W,,60700,,4.89,928,7600,11100,274,14.8,1.63,,,3.428,17.27,4910,0.29,8.1,25.87,23.79,56700,36.1,2.02,3.1,0.622,0.7,383.6,6.13,216.0,63.0,0.568,2.76,184.0,,,,,,,,,,,,,,,,,,
1031,LPI-18,LPI0018,L417.21,Lapithos,35.336,33.174,Tomb 417,,"Gjerstad, E.","Museum of Mediterranean and Near Eastern Antiquities, Stockholm",Pottery,Black Slip I,Medium grit buff fabric,,,,,"Black Slip I, Group 2",,,,,Y,Direct transcription,264,X,,102600,,5.32,794,8060,21500,267,12,1.99,,,4.75,27.88,4510,0.312,8.2,26.52,17.21,46800,56.0,2.68,4.7,0.749,0.5,1244.0,9.93,235.0,106.0,0.65,3.94,104.0,,,,,,,,,,,,,,,,,,
1032,LPI-19,LPI0019,L417.22,Lapithos,35.336,33.174,Tomb 417,,"Gjerstad, E.","Museum of Mediterranean and Near Eastern Antiquities, Stockholm",Pottery,Black Slip I,Fine grit drab fabric,,,,,"Black Slip I, Group 2",,,,,Y,Direct transcription,264,Y,,112100,,5.53,793,8380,17600,282,13.3,2.8,,,4.413,26.55,4340,0.282,5.1,19.72,15.18,40000,53.9,2.22,5.4,0.736,0.8,227.7,9.33,163.0,106.0,0.632,3.96,91.0,,,,,,,,,,,,,,,,,,
1033,LPI-20,LPI0020,L417.23,Lapithos,35.336,33.174,Tomb 417,,"Gjerstad, E.","Museum of Mediterranean and Near Eastern Antiquities, Stockholm",Pottery,Black Slip I,Fine grit drab fabric,,,,,"Black Slip I, Group 2",,,,,Y,Direct transcription,264,Z,,100000,,6.1,783,9950,19400,668,28.5,2.78,,,4.986,29.72,4740,0.339,8.4,22.8,18.55,46800,60.5,2.53,7.1,0.859,0.6,249.3,11.01,175.0,105.0,0.704,4.15,105.0,,,,,,,,,,,,,,,,,,
1034,LPI-21,LPI0021,L417.24,Lapithos,35.336,33.174,Tomb 417,,"Gjerstad, E.","Museum of Mediterranean and Near Eastern Antiquities, Stockholm",Pottery,Black Slip I,Fine grit drab fabric,,,,,"Black Slip I, Group 2",,,,,Y,Direct transcription,270,Y,46900,49000,78,6.56,4366,9560,16800,1254,,2.63,1.312,674.0,5.382,32.7,4810,0.34,30.1,28.6,18.14,48100,68.1,2.53,6.6,0.9,0.8,264.3,11.06,231.0,122.0,0.728,4.62,178.0,,,,,,,,,,,,,,,,,,
1035,LPI-22,LPI0022,L417.26,Lapithos,35.336,33.174,Tomb 417,,"Gjerstad, E.","Museum of Mediterranean and Near Eastern Antiquities, Stockholm",Pottery,Black Slip I,Fine grit brown fabric,,,,,"Black Slip I, Group 2",,,,,Y,Direct transcription,270,Z,52800,104500,53,4.24,564,7380,18800,735,11,2.53,1.178,481.0,4.948,31.54,4040,0.34,27.3,16.52,15.19,38800,58.1,2.39,5.6,0.761,0.8,200.2,10.46,144.0,79.0,0.697,3.72,101.0,,,,,,,,,,,,,,,,,,
1036,LPI-23,LPI0023,L417.27,Lapithos,35.336,33.174,Tomb 417,,"Gjerstad, E.","Museum of Mediterranean and Near Eastern Antiquities, Stockholm",Pottery,Black Slip I,Fine grit drab fabric,,,,,"Black Slip I, Group 2",,,,,Y,Direct transcription,271,E,54700,111200,112,4.54,774,8420,19900,152,,2.07,1.114,457.0,4.551,26.57,4110,0.299,24.1,25.35,16.8,45600,54.4,2.38,4.1,0.756,1.0,257.4,8.95,259.0,100.0,0.646,4.01,92.0,,,,,,,,,,,,,,,,,,
1037,LPI-24,LPI0024,L417.29,Lapithos,35.336,33.174,Tomb 417,,"Gjerstad, E.","Museum of Mediterranean and Near Eastern Antiquities, Stockholm",Pottery,Black Slip I,Fine grit drab fabric,,,,,"Black Slip I, Group 2",,,,,Y,Direct transcription,271,F,63700,98300,141,5.33,1047,11310,12600,431,7.2,2.55,1.335,562.0,5.434,32.25,4490,0.344,28.0,23.7,18.1,47000,64.3,2.72,5.6,0.839,0.8,232.6,11.02,184.0,100.0,0.838,4.42,120.0,,,,,,,,,,,,,,,,,,
1038,LPI-25,LPI0025,L417.31,Lapithos,35.336,33.174,Tomb 417,,"Gjerstad, E.","Museum of Mediterranean and Near Eastern Antiquities, Stockholm",Pottery,Black Slip I,Fine grit drab fabric,,,,,"Black Slip I, Group 2",,,,,Y,Direct transcription,271,G,38200,72500,91,4.88,737,8500,21000,481,24.7,2.41,1.151,472.0,4.708,28.99,4660,0.333,26.3,19.31,18.16,48700,61.7,2.58,6.0,0.824,0.9,240.6,10.85,188.0,124.0,0.672,4.13,114.0,,,,,,,,,,,,,,,,,,
1039,LPI-26,LPI0026,L417.32,Lapithos,35.336,33.174,Tomb 417,,"Gjerstad, E.","Museum of Mediterranean and Near Eastern Antiquities, Stockholm",Pottery,Black Slip I,Fine grit drab fabric,,,,,"Black Slip I, Group 2",,,,,Y,Direct transcription,271,H,41600,91200,130,3.62,731,6920,13700,411,,1.54,0.967,386.0,3.611,21.52,4000,0.249,21.6,29.57,16.87,46100,42.8,1.73,4.4,0.617,0.9,359.1,8.02,383.0,96.0,0.483,2.76,96.0,,,,,,,,,,,,,,,,,,
1040,LPI-27,LPI0027,L417.33,Lapithos,35.336,33.174,Tomb 417,,"Gjerstad, E.","Museum of Mediterranean and Near Eastern Antiquities, Stockholm",Pottery,Black Slip I,Fine grit drab fabric,,,,,"Black Slip I, Group 2",,,,,Y,Direct transcription,271,J,60600,106200,116,4.66,646,7710,18300,303,13.4,2.24,1.175,471.0,4.768,28.91,3910,0.319,27.1,20.52,16.79,42800,59.0,2.43,5.8,0.802,0.9,232.5,10.6,197.0,112.0,0.712,4.39,104.0,,,,,,,,,,,,,,,,,,
1041,LPI-28,LPI0028,L417.37,Lapithos,35.336,33.174,Tomb 417,,"Gjerstad, E.","Museum of Mediterranean and Near Eastern Antiquities, Stockholm",Pottery,Black Slip I,Fine grit drab fabric,,,,,"Black Slip I, Group 2",,,,,Y,Direct transcription,271,K,52500,118300,95,4.73,792,8210,23400,319,4.7,2.23,1.148,437.0,4.627,27.35,4000,0.304,26.6,24.56,16.89,46000,55.8,2.35,4.4,0.775,0.7,253.9,8.92,245.0,102.0,0.654,4.29,95.0,,,,,,,,,,,,,,,,,,
1042,LPI-29,LPI0029,L417.36,Lapithos,35.336,33.174,Tomb 417,,"Gjerstad, E.","Museum of Mediterranean and Near Eastern Antiquities, Stockholm",Pottery,Black Slip I,Fine grit drab fabric,,,,,"Black Slip I, Group 2",,,,,Y,Direct transcription,271,M,58200,86500,128,4.49,558,8010,23800,432,6.7,2.65,1.062,507.0,4.564,27.73,3690,0.293,25.0,17.73,16.0,41600,57.9,2.27,5.5,0.828,0.8,204.6,10.66,184.0,104.0,0.679,4.88,126.0,,,,,,,,,,,,,,,,,,
1043,LPI-30,LPI0030,L417.39,Lapithos,35.336,33.174,Tomb 417,,"Gjerstad, E.","Museum of Mediterranean and Near Eastern Antiquities, Stockholm",Pottery,Black Slip I,Fine grit drab fabric,,,,,"Black Slip I, Group 2",,,,,Y,Direct transcription,271,N,67600,65800,93,5.71,1012,8890,24500,274,0.6,2.19,1.374,865.0,5.562,32.81,4420,0.356,31.9,26.51,19.69,51100,67.6,2.67,6.5,0.866,0.9,263.0,12.16,252.0,127.0,0.726,4.57,129.0,,,,,,,,,,,,,,,,,,
1044,LPI-31,LPI0031,L423.1,Lapithos,35.336,33.174,Tomb 423,,"Gjerstad, E.","Museum of Mediterranean and Near Eastern Antiquities, Stockholm",Pottery,White Painted II,,,,,,"White Painted II, Group 10, 950-850 BC",950-850 B.C.,,,,Y,Direct transcription,276,K,63900,80300,100,4.74,700,7420,17600,544,11.6,2.18,1.18,773.0,4.932,29.93,4360,0.328,26.5,23.51,18.81,49600,61.8,2.31,4.6,0.825,0.9,262.0,11.15,235.0,85.0,0.729,3.84,183.0,,,,,,,,,,,,,,,,,,
1045,LPI-32,LPI0032,L423.2,Lapithos,35.336,33.174,Tomb 423,,"Gjerstad, E.","Museum of Mediterranean and Near Eastern Antiquities, Stockholm",Pottery,White Painted II,,,,,,"White Painted II, Group 10, 950-850 BC",950-850 B.C.,,,,Y,Direct transcription,276,M,79500,61300,100,5.57,850,8410,22500,344,26.6,2.64,1.48,985.0,6.158,38.55,4950,0.386,38.1,24.87,21.07,53800,78.5,2.85,7.3,1.02,0.9,273.2,14.61,208.0,113.0,0.813,5.02,115.0,,,,,,,,,,,,,,,,,,
1046,LPI-33,LPI0033,L423.3,Lapithos,35.336,33.174,Tomb 423,,"Gjerstad, E.","Museum of Mediterranean and Near Eastern Antiquities, Stockholm",Pottery,White Painted II,,,,,,"White Painted II, Group 10, 950-850 BC",950-850 B.C.,,,,Y,Direct transcription,276,N,63600,85400,84,5.01,840,5640,13500,318,45.7,2.21,1.231,875.0,5.085,30.82,4490,0.34,27.0,25.68,18.21,49800,64.6,2.43,2.3,0.866,0.9,260.1,11.96,232.0,61.0,0.722,4.69,129.0,,,,,,,,,,,,,,,,,,
1047,LPI-34,LPI0034,L423.4,Lapithos,35.336,33.174,Tomb 423,,"Gjerstad, E.","Museum of Mediterranean and Near Eastern Antiquities, Stockholm",Pottery,White Painted II,,,,,,"White Painted II, Group 10, 950-850 BC",950-850 B.C.,,,,Y,Direct transcription,276,O,66900,65800,89,5.05,819,6520,11700,346,37.9,2.22,1.203,931.0,5.069,30.64,4340,0.363,28.6,24.73,18.19,48100,60.5,2.49,3.6,0.859,1.1,243.9,10.87,206.0,75.0,0.706,4.57,123.0,,,,,,,,,,,,,,,,,,
1048,LPI-35,LPI0035,L423.5,Lapithos,35.336,33.174,Tomb 423,,"Gjerstad, E.","Museum of Mediterranean and Near Eastern Antiquities, Stockholm",Pottery,White Painted II,,,,,,"White Painted II, Group 10, 950-850 BC",950-850 B.C.,,,,Y,Direct transcription,276,P,75100,62400,133,6.02,1047,15620,16400,388,,2.32,1.384,717.0,5.784,34.29,5270,0.394,31.4,26.65,20.63,54000,75.2,2.78,7.9,1.013,0.9,295.6,13.07,229.0,66.0,0.759,5.25,114.0,,,,,,,,,,,,,,,,,,
1049,LPI-36,LPI0036,L423.6,Lapithos,35.336,33.174,Tomb 423,,"Gjerstad, E.","Museum of Mediterranean and Near Eastern Antiquities, Stockholm",Pottery,White Painted II,,,,,,"White Painted II, Group 10, 950-850 BC",950-850 B.C.,,,,Y,Direct transcription,276,Q,66500,70500,116,5.32,735,7840,20100,286,,2.33,1.269,970.0,5.346,32.3,4590,0.33,26.9,24.38,18.38,48600,67.8,2.57,5.2,0.898,1.0,257.0,11.91,204.0,100.0,0.777,4.32,117.0,,,,,,,,,,,,,,,,,,
1050,LPI-37,LPI0037,L423.7,Lapithos,35.336,33.174,Tomb 423,,"Gjerstad, E.","Museum of Mediterranean and Near Eastern Antiquities, Stockholm",Pottery,White Painted II,,,,,,"White Painted II, Group 10, 950-850 BC",950-850 B.C.,,,,Y,Direct transcription,276,R,65600,73100,107,4.87,806,8800,23000,368,4.7,2.29,1.26,794.0,5.182,32.5,4390,0.314,25.7,22.95,18.09,47500,67.2,2.55,8.2,0.86,0.9,197.4,11.67,188.0,121.0,0.71,4.43,120.0,,,,,,,,,,,,,,,,,,
1051,LPI-38,LPI0038,L423.8,Lapithos,35.336,33.174,Tomb 423,,"Gjerstad, E.","Museum of Mediterranean and Near Eastern Antiquities, Stockholm",Pottery,White Painted II,,,,,,"White Painted II, Group 10, 950-850 BC",950-850 B.C.,,,,Y,Direct transcription,276,S,69700,71800,111,5.28,872,8220,26300,269,19.9,2.25,1.338,768.0,5.597,34.41,4670,0.334,29.4,23.27,19.1,49200,72.8,2.64,6.3,0.941,0.8,220.6,12.52,188.0,102.0,0.792,4.92,129.0,,,,,,,,,,,,,,,,,,
1052,LPI-39,LPI0039,L423.9,Lapithos,35.336,33.174,Tomb 423,,"Gjerstad, E.","Museum of Mediterranean and Near Eastern Antiquities, Stockholm",Pottery,White Painted II,,,,,,"White Painted II, Group 10, 950-850 BC",950-850 B.C.,,,,Y,Direct transcription,276,T,63000,130500,114,4.78,734,15720,800,464,16.1,2.62,1.177,453.0,4.946,29.59,4160,0.304,25.8,26.32,18.39,46200,61.8,2.44,6.5,0.871,1.1,284.7,10.7,221.0,37.0,0.701,4.64,98.0,,,,,,,,,,,,,,,,,,
1053,LPI-40,LPI0040,L423.10,Lapithos,35.336,33.174,Tomb 423,,"Gjerstad, E.","Museum of Mediterranean and Near Eastern Antiquities, Stockholm",Pottery,White Painted II,,,,,,"White Painted II, Group 10, 950-850 BC",950-850 B.C.,,,,Y,Direct transcription,276,U,62800,50700,43,5.35,1975,6770,10200,433,,1.82,1.121,695.0,4.567,25.49,4400,0.285,20.2,33.06,19.82,53600,55.3,2.14,2.5,0.853,1.0,450.0,10.0,376.0,48.0,0.633,4.46,129.0,,,,,,,,,,,,,,,,,,
1054,LPI-41,LPI0041,L423.11,Lapithos,35.336,33.174,Tomb 423,,"Gjerstad, E.","Museum of Mediterranean and Near Eastern Antiquities, Stockholm",Pottery,White Painted II,,,,,,"White Painted II, Group 10, 950-850 BC",950-850 B.C.,,,,Y,Direct transcription,276,V,34500,76800,70,4.64,778,8460,26300,360,,2.11,1.108,527.0,4.677,28.43,4560,0.292,24.2,23.35,17.93,46700,58.8,2.32,6.6,1.029,0.9,242.5,10.63,217.0,116.0,0.657,4.24,252.0,,,,,,,,,,,,,,,,,,
1055,LPI-42,LPI0042,L423.12,Lapithos,35.336,33.174,Tomb 423,,"Gjerstad, E.","Museum of Mediterranean and Near Eastern Antiquities, Stockholm",Pottery,White Painted II,,,,,,"White Painted II, Group 10, 950-850 BC",950-850 B.C.,,,,Y,Direct transcription,276,W,61900,95300,105,4.72,847,7160,17800,360,,2.12,1.154,782.0,4.695,28.67,4030,0.291,23.6,26.26,17.42,46000,58.9,2.26,6.5,0.777,0.9,247.9,10.48,226.0,97.0,0.64,4.2,391.0,,,,,,,,,,,,,,,,,,
1056,LPI-43,LPI0043,L423.13,Lapithos,35.336,33.174,Tomb 423,,"Gjerstad, E.","Museum of Mediterranean and Near Eastern Antiquities, Stockholm",Pottery,White Painted II,,,,,,"White Painted II, Group 10, 950-850 BC",950-850 B.C.,,,,Y,Direct transcription,276,X,70800,80700,110,5.55,798,8550,29000,324,2.4,2.33,1.299,675.0,5.489,33.75,4270,0.34,30.5,22.67,18.4,47600,69.2,2.72,6.8,0.899,0.9,212.9,12.31,205.0,115.0,0.768,4.54,374.0,,,,,,,,,,,,,,,,,,
1057,LPI-44,LPI0044,L423.14,Lapithos,35.336,33.174,Tomb 423,,"Gjerstad, E.","Museum of Mediterranean and Near Eastern Antiquities, Stockholm",Pottery,White Painted II,,,,,,"White Painted II, Group 10, 950-850 BC",950-850 B.C.,,,,Y,Direct transcription,276,Y,66100,84200,78,5.23,802,7450,16800,108,3.6,2.24,1.25,787.0,4.963,29.33,4130,0.331,24.9,25.39,19.06,50100,62.4,2.52,5.5,0.849,0.9,260.9,11.25,204.0,91.0,0.683,3.93,114.0,,,,,,,,,,,,,,,,,,
1058,LPI-45,LPI0045,L423.15,Lapithos,35.336,33.174,Tomb 423,,"Gjerstad, E.","Museum of Mediterranean and Near Eastern Antiquities, Stockholm",Pottery,White Painted II,,,,,,"White Painted II, Group 10, 950-850 BC",950-850 B.C.,,,,Y,Direct transcription,276,Z,70100,101900,82,4.82,877,7570,19900,148,6.4,2.13,1.168,681.0,4.822,28.77,4000,0.322,26.3,29.03,18.19,46800,61.6,2.39,6.1,0.811,0.9,254.3,10.86,209.0,86.0,0.635,3.86,94.0,,,,,,,,,,,,,,,,,,
1059,LPI-46,LPI0046,LN1,Lapithos,35.336,33.174,Neolithic Settlement,,"Gjerstad, E.","Museum of Mediterranean and Near Eastern Antiquities, Stockholm",Pottery,Neolithic Red Polished,Fine to coarse grit brown fabric,,,,,"Neolithic Red Polished, Group 29, 2500-2100 BC","Neolithic, 2500-2100 B.C.",,,,Y,Direct transcription,293,E,52100,73400,93,3.54,527,5600,11600,212,25,1.66,0.81,501.0,3.442,19.81,4000,0.253,17.9,26.27,13.5,39500,49.5,1.88,3.3,0.854,0.8,365.8,8.69,368.0,87.0,0.488,4.28,78.0,,,,,,,,,,,,,,,,,,
1060,LPI-47,LPI0047,LN2,Lapithos,35.336,33.174,Neolithic Settlement,,"Gjerstad, E.","Museum of Mediterranean and Near Eastern Antiquities, Stockholm",Pottery,Neolithic Red Polished,Fine to coarse grit brown and black fabric,,,,,"Neolithic Red Polished, Group 29, 2500-2100 BC","Neolithic, 2500-2100 B.C.",,,,Y,Direct transcription,293,F,41000,130600,70,4.11,576,4500,9600,56,,1.52,0.933,358.0,3.802,24.21,3840,0.259,19.9,22.65,12.76,35000,46.6,1.92,2.9,0.711,0.4,577.0,8.13,281.0,62.0,0.489,3.68,78.0,,,,,,,,,,,,,,,,,,
1061,LPI-48,LPI0048,LN3,Lapithos,35.336,33.174,Neolithic Settlement,,"Gjerstad, E.","Museum of Mediterranean and Near Eastern Antiquities, Stockholm",Pottery,Neolithic Red Polished,Fine to coarse grit brown and black fabric,,,,,"Neolithic Red Polished, Group 29, 2500-2100 BC","Neolithic, 2500-2100 B.C.",,,,Y,Direct transcription,293,G,52500,91800,96,4.42,915,6450,16200,313,,1.5,0.937,498.0,4.062,23.68,3600,0.293,20.7,28.67,13.97,39600,55.7,2.18,3.6,0.779,0.3,412.0,8.75,405.0,102.0,0.535,4.66,81.0,,,,,,,,,,,,,,,,,,
1062,LPI-49,LPI0049,LN4,Lapithos,35.336,33.174,Neolithic Settlement,,"Gjerstad, E.","Museum of Mediterranean and Near Eastern Antiquities, Stockholm",Pottery,Neolithic Red Polished,Fine to coarse grit black fabric,,,,,"Neolithic Red Polished, Group 29, 2500-2100 BC","Neolithic, 2500-2100 B.C.",,,,Y,Direct transcription,293,H,44400,118800,79,3.94,609,4090,10700,216,1.3,2.52,0.946,312.0,3.931,21.81,3430,0.266,20.7,24.3,14.11,37500,49.2,2.05,2.7,0.781,0.4,500.6,7.45,361.0,60.0,0.519,3.65,77.0,,,,,,,,,,,,,,,,,,
1063,LPI-50,LPI0050,LN5,Lapithos,35.336,33.174,Neolithic Settlement,,"Gjerstad, E.","Museum of Mediterranean and Near Eastern Antiquities, Stockholm",Pottery,Neolithic Red Polished,Fine to coarse grit brown and black fabric,,,,,"Neolithic Red Polished, Group 29, 2500-2100 BC","Neolithic, 2500-2100 B.C.",,,,Y,Direct transcription,293,J,55800,69100,93,3.69,528,5790,11300,144,,1.62,0.833,518.0,3.437,18.05,4080,0.273,16.7,26.45,14.06,40700,46.7,2.02,3.6,0.858,0.3,391.1,8.15,385.0,85.0,0.461,5.12,83.0,,,,,,,,,,,,,,,,,,
1064,LPI-51,LPI0051,LN6,Lapithos,35.336,33.174,Neolithic Settlement,,"Gjerstad, E.","Museum of Mediterranean and Near Eastern Antiquities, Stockholm",Pottery,Neolithic Red Polished,Fine to coarse grit brown and black fabric,,,,,"Neolithic Red Polished, Group 29, 2500-2100 BC","Neolithic, 2500-2100 B.C.",,,,Y,Direct transcription,293,K,48400,86900,102,4.2,515,5760,10500,104,15.7,1.8,0.907,454.0,3.901,23.29,3670,0.346,21.3,23.39,12.48,36300,50.2,2.5,3.4,0.774,0.4,369.2,8.15,306.0,68.0,0.542,4.51,83.0,,,,,,,,,,,,,,,,,,
1065,LPI-52,LPI0052,LN7,Lapithos,35.336,33.174,Neolithic Settlement,,"Gjerstad, E.","Museum of Mediterranean and Near Eastern Antiquities, Stockholm",Pottery,Neolithic Red Polished,Fine to coarse grit brown and black fabric,,,,,"Neolithic Red Polished, Group 29, 2500-2100 BC","Neolithic, 2500-2100 B.C.",,,,Y,Direct transcription,293,M,44000,120600,119,3.49,535,5170,8000,209,3.6,1.51,0.877,429.0,3.514,21.16,3600,0.254,18.1,22.56,11.65,33300,42.4,1.91,2.9,0.693,0.3,322.5,6.79,260.0,67.0,0.501,3.7,72.0,,,,,,,,,,,,,,,,,,
1066,LPI-53,LPI0053,LN8,Lapithos,35.336,33.174,Neolithic Settlement,,"Gjerstad, E.","Museum of Mediterranean and Near Eastern Antiquities, Stockholm",Pottery,Neolithic Red Polished,Fine to coarse grit brown and black fabric,,,,,"Neolithic Red Polished, Group 29, 2500-2100 BC","Neolithic, 2500-2100 B.C.",,,,Y,Direct transcription,293,N,52700,79700,114,3.59,505,5770,13200,204,,1.69,0.859,507.0,3.846,21.61,3820,0.277,17.7,23.87,12.79,38500,50.6,2.08,3.8,0.799,0.6,334.4,8.32,301.0,79.0,0.443,4.54,76.0,,,,,,,,,,,,,,,,,,
1067,LPI-54,LPI0054,LN9,Lapithos,35.336,33.174,Neolithic Settlement,,"Gjerstad, E.","Museum of Mediterranean and Near Eastern Antiquities, Stockholm",Pottery,Neolithic Red Polished,Fine to coarse grit brown and black fabric,,,,,"Neolithic Red Polished, Group 29, 2500-2100 BC","Neolithic, 2500-2100 B.C.",,,,Y,Direct transcription,293,O,55200,69100,132,3.99,546,6050,13700,135,16,1.6,0.811,500.0,3.566,19.82,3910,0.271,18.8,27.58,14.01,42600,50.2,2.01,3.7,0.827,1.8,396.4,8.84,362.0,78.0,0.51,4.97,85.0,,,,,,,,,,,,,,,,,,
1068,LPI-55,LPI0055,LN10,Lapithos,35.336,33.174,Neolithic Settlement,,"Gjerstad, E.","Museum of Mediterranean and Near Eastern Antiquities, Stockholm",Pottery,Neolithic Red Polished,Fine to coarse grit brown and black fabric,,,,,"Neolithic Red Polished, Group 29, 2500-2100 BC","Neolithic, 2500-2100 B.C.",,,,Y,Direct transcription,293,P,36600,173400,91,3.45,305,3340,8300,203,18.3,1.11,0.819,303.0,3.318,19.11,2980,0.225,18.2,15.19,11.37,29000,38.0,1.77,2.5,0.591,0.4,366.3,5.51,308.0,50.0,0.457,2.78,60.0,,,,,,,,,,,,,,,,,,
1069,LPI-56,LPI0056,LN11,Lapithos,35.336,33.174,Neolithic Settlement,,"Gjerstad, E.","Museum of Mediterranean and Near Eastern Antiquities, Stockholm",Pottery,Neolithic Red Polished,Fine to coarse grit brown and black fabric,,,,,"Neolithic Red Polished, Group 29, 2500-2100 BC","Neolithic, 2500-2100 B.C.",,,,Y,Direct transcription,293,Q,49200,76600,99,3.44,503,5880,12900,181,1.6,1.69,0.868,491.0,3.503,19.36,3870,0.247,18.8,24.69,12.73,37200,48.1,1.92,3.5,0.766,0.7,320.7,7.82,321.0,81.0,0.488,4.51,71.0,,,,,,,,,,,,,,,,,,
1070,LPI-57,LPI0057,LN12,Lapithos,35.336,33.174,Neolithic Settlement,,"Gjerstad, E.","Museum of Mediterranean and Near Eastern Antiquities, Stockholm",Pottery,Neolithic Red Polished,Brown,,,,,"Neolithic Red Polished, Group 29, 2500-2100 BC","Neolithic, 2500-2100 B.C.",Heavily tempered,,,Y,Direct transcription,293,R,28900,171600,55,2.13,448,2500,6200,292,5.9,1.62,0.545,174.0,2.054,11.85,2240,0.145,10.8,14.8,9.03,23200,27.3,1.01,2.7,0.384,0.5,149.1,5.03,240.0,38.0,0.295,1.95,47.0,,,,,,,,,,,,,,,,,,
1071,LPI-58,LPI0058,LN13,Lapithos,35.336,33.174,Neolithic Settlement,,"Gjerstad, E.","Museum of Mediterranean and Near Eastern Antiquities, Stockholm",Pottery,Neolithic Red Polished,Fine to coarse grit brown and black fabric,,,,,"Neolithic Red Polished, Group 29, 2500-2100 BC","Neolithic, 2500-2100 B.C.",,,,Y,Direct transcription,293,S,52800,77300,99,3.74,526,5880,11600,404,13.2,1.65,0.822,499.0,3.513,19.38,3920,0.266,18.3,26.32,13.48,40400,46.1,2.01,3.6,0.831,0.7,366.9,8.06,344.0,80.0,0.477,5.09,76.0,,,,,,,,,,,,,,,,,,
1072,LPI-59,LPI0059,LN14,Lapithos,35.336,33.174,Neolithic Settlement,,"Gjerstad, E.","Museum of Mediterranean and Near Eastern Antiquities, Stockholm",Pottery,Neolithic Red Polished,Fine to coarse grit brown and black fabric,,,,,"Neolithic Red Polished, Group 29, 2500-2100 BC","Neolithic, 2500-2100 B.C.",,,,Y,Direct transcription,293,T,52000,79300,121,3.86,534,6090,11200,244,,1.62,0.868,484.0,3.513,19.52,3690,0.285,18.2,24.7,12.92,38100,46.7,2.16,3.4,0.837,0.4,350.1,8.03,332.0,75.0,0.485,4.68,81.0,,,,,,,,,,,,,,,,,,
1073,LPI-60,LPI0060,LN15,Lapithos,35.336,33.174,Neolithic Settlement,,"Gjerstad, E.","Museum of Mediterranean and Near Eastern Antiquities, Stockholm",Pottery,Neolithic Red Polished,Fine to coarse grit brown and black fabric,,,,,"Neolithic Red Polished, Group 29, 2500-2100 BC","Neolithic, 2500-2100 B.C.",,,,Y,Direct transcription,293,U,56800,75500,106,3.9,553,6630,14700,102,12.9,1.65,0.816,502.0,3.528,20.25,3780,0.275,19.4,28.23,13.75,41700,48.9,1.96,3.6,0.855,0.4,397.2,8.18,322.0,86.0,0.539,4.91,84.0,,,,,,,,,,,,,,,,,,
1074,LPI-61,LPI0061,LN16,Lapithos,35.336,33.174,Neolithic Settlement,,"Gjerstad, E.","Museum of Mediterranean and Near Eastern Antiquities, Stockholm",Pottery,Neolithic Red Polished,Fine to coarse grit brown and black fabric,,,,,"Neolithic Red Polished, Group 29, 2500-2100 BC","Neolithic, 2500-2100 B.C.",,,,Y,Direct transcription,293,V,51500,83200,101,3.61,570,6340,16600,409,,1.62,0.9,472.0,3.809,21.02,3750,0.25,19.4,25.17,13.2,38300,50.0,1.98,3.5,0.854,0.3,358.7,8.0,339.0,73.0,0.505,5.31,72.0,,,,,,,,,,,,,,,,,,
1075,LPI-62,LPI0062,LN17,Lapithos,35.336,33.174,Neolithic Settlement,,"Gjerstad, E.","Museum of Mediterranean and Near Eastern Antiquities, Stockholm",Pottery,Neolithic Red Polished,Medium grit heavily tempered drab fabric,,,,,"Neolithic Red Polished, Group 29, 2500-2100 BC","Neolithic, 2500-2100 B.C.",,,,Y,Direct transcription,293,W,45700,139200,98,3.11,470,6060,10100,323,19.9,1.26,0.792,536.0,2.87,16.74,2970,0.203,14.6,17.64,12.72,31300,35.3,1.52,3.3,0.529,1.0,408.4,6.98,278.0,57.0,0.34,2.27,26.0,,,,,,,,,,,,,,,,,,
