Repository: AndreWeenk/DataAnalysis

File: CyprusPottery.csv (part 13 of 20)
7,AEVI-7,AEVI0007,,Ayios Epiktitos-Vrysi,35.321,33.39,,"Cyprus Museum, Nicosia","Artzy, M.",Lawrence Berkeley National Laboratory,Pottery,Red burnished,,,,,,,Neolithic,,,,Y,,738,W,,,,,,,,,,,,,,,,,,,,,,,,,,,,,,,,,,,,,,,,,,,,,,,,,,
8,AEVI-8,AEVI0008,,Ayios Epiktitos-Vrysi,35.321,33.39,,"Cyprus Museum, Nicosia","Artzy, M.",Lawrence Berkeley National Laboratory,Pottery,Red burnished,,,,,,,Neolithic,,,,Y,,738,X,,,,,,,,,,,,,,,,,,,,,,,,,,,,,,,,,,,,,,,,,,,,,,,,,,
9,AEVI-9,AEVI0009,,Ayios Epiktitos-Vrysi,35.321,33.39,,"Cyprus Museum, Nicosia","Artzy, M.",Lawrence Berkeley National Laboratory,Pottery,Red burnished,,,,,,,Neolithic,,,,Y,,738,Y,,,,,,,,,,,,,,,,,,,,,,,,,,,,,,,,,,,,,,,,,,,,,,,,,,
10,AEVI-10,AEVI0010,,Ayios Epiktitos-Vrysi,35.321,33.39,,"Cyprus Museum, Nicosia","Artzy, M.",Lawrence Berkeley National Laboratory,Pottery,Coarse ware,,,,,,,Neolithic,,,,Y,,738,Z,,,,,,,,,,,,,,,,,,,,,,,,,,,,,,,,,,,,,,,,,,,,,,,,,,
1162,LPI-149,LPI0149,L319B.20,Lapithos,35.336,33.174,Tomb 319,,"Gjerstad, E.","Museum of Mediterranean and Near Eastern Antiquities, Stockholm",Pottery,Black Polished,Grey black,,,,,"Black Polished, Group 36",,Fine,,,Y,Direct transcription,301,H,42100,131500,78,3.54,812,2980,7600,943,30.1,2.1,0.779,582.0,3.395,18.46,4160,0.242,15.7,23.55,12.84,38900,41.7,1.73,1.6,0.654,0.9,248.4,7.95,191.0,37.0,0.47,2.76,88.0,,,,,,,,,,,,,,,,,,
1163,LPI-150,LPI0150,L319B.21,Lapithos,35.336,33.174,Tomb 319,,"Gjerstad, E.","Museum of Mediterranean and Near Eastern Antiquities, Stockholm",Pottery,Black Polished,Grey black,,,,,"Black Polished, Group 36",,Fine,,,Y,Direct transcription,301,J,39800,177400,110,3.2,663,2880,9100,976,33.5,2.07,0.671,302.0,2.804,16.53,2910,0.211,16.4,17.39,12.29,30100,31.4,1.51,4.6,0.514,0.5,173.1,5.79,183.0,62.0,0.385,2.03,104.0,,,,,,,,,,,,,,,,,,
1164,LPI-151,LPI0151,L319B.22,Lapithos,35.336,33.174,Tomb 319,,"Gjerstad, E.","Museum of Mediterranean and Near Eastern Antiquities, Stockholm",Pottery,Black Polished,Grey black,,,,,"Black Polished, Group 36",,Fine,,,Y,Direct transcription,301,K,38700,178800,107,2.97,682,3110,8700,898,,1.95,0.64,252.0,2.728,16.57,2950,0.189,13.5,17.2,12.25,30300,31.7,1.5,4.6,0.521,0.4,177.2,5.82,175.0,70.0,0.417,2.07,73.0,,,,,,,,,,,,,,,,,,
1165,LPI-152,LPI0152,L319B.24,Lapithos,35.336,33.174,Tomb 319,,"Gjerstad, E.","Museum of Mediterranean and Near Eastern Antiquities, Stockholm",Pottery,Black Polished,Grey black,,,,,"Black Polished, Group 36",,Fine,,,Y,Direct transcription,301,M,40300,177900,112,3.31,637,3000,7300,934,20.4,2.06,0.695,290.0,2.875,17.35,2910,0.214,14.1,17.09,12.61,30700,33.1,1.58,5.1,0.533,0.4,178.7,5.95,175.0,50.0,0.468,2.14,83.0,,,,,,,,,,,,,,,,,,
1166,LPI-153,LPI0153,L319B.25,Lapithos,35.336,33.174,Tomb 319,,"Gjerstad, E.","Museum of Mediterranean and Near Eastern Antiquities, Stockholm",Pottery,Black Polished,Grey black,,,,,"Black Polished, Group 36",,Fine,,,Y,Direct transcription,301,N,39900,180300,102,2.93,647,2910,10300,1132,5.8,1.97,0.658,293.0,2.756,16.36,2970,0.196,13.9,16.52,12.15,29800,31.7,1.51,4.4,0.52,0.4,171.9,5.66,168.0,62.0,0.383,1.76,76.0,,,,,,,,,,,,,,,,,,
1167,LPI-154,LPI0154,L320.33,Lapithos,35.336,33.174,Tomb 320,,"Gjerstad, E.","Museum of Mediterranean and Near Eastern Antiquities, Stockholm",Pottery,Red Slip Handmade,Fine grit buff fabric,,,,,"Red Slip, Hand-Made, Group 43",,,,,Y,Direct transcription,301,O,65100,64700,140,5.06,1053,7990,19200,518,,1.97,1.097,429.0,4.74,26.93,4220,0.321,24.8,33.24,20.49,51700,60.2,2.22,6.1,0.803,0.8,304.7,9.92,279.0,136.0,0.59,3.52,174.0,,,,,,,,,,,,,,,,,,
1168,LPI-155,LPI0155,L320.34,Lapithos,35.336,33.174,Tomb 320,,"Gjerstad, E.","Museum of Mediterranean and Near Eastern Antiquities, Stockholm",Pottery,Red Slip Handmade,Fine grit pink fabric,,,,,"Red Slip, Hand-Made, Group 43",,,,,Y,Direct transcription,301,P,66600,93700,108,5.16,1214,9580,16700,632,16.4,1.78,1.127,399.0,4.226,23.7,4690,0.325,22.2,31.78,22.38,55000,48.6,2.32,5.8,0.705,1.0,315.0,8.47,238.0,108.0,0.632,3.32,106.0,,,,,,,,,,,,,,,,,,
1169,LPI-156,LPI0156,L320.35,Lapithos,35.336,33.174,Tomb 320,,"Gjerstad, E.","Museum of Mediterranean and Near Eastern Antiquities, Stockholm",Pottery,Red Slip Handmade,Drab,,,,,"Red Slip, Hand-Made, Group 43",,Fine,,,Y,Direct transcription,301,Q,70600,77400,150,4.79,1037,11360,17300,413,49.1,2.83,1.11,483.0,4.444,27.54,4480,0.286,22.3,32.86,21.4,55000,54.1,2.46,7.1,0.789,1.4,391.9,10.36,335.0,97.0,0.598,3.65,114.0,,,,,,,,,,,,,,,,,,
1170,LPI-157,LPI0157,L320.36,Lapithos,35.336,33.174,Tomb 320,,"Gjerstad, E.","Museum of Mediterranean and Near Eastern Antiquities, Stockholm",Pottery,Red Slip Handmade,Fine grit pink fabric,,,,,"Red Slip, Hand-Made, Group 43",,,,,Y,Direct transcription,301,R,82700,42200,142,5.91,961,9990,34600,437,,2.9,1.363,844.0,6.333,38.25,5400,0.378,32.8,21.51,19.36,51300,81.3,3.07,8.0,1.297,0.8,174.0,13.38,150.0,184.0,0.833,5.23,103.0,,,,,,,,,,,,,,,,,,
1171,LPI-158,LPI0158,L320.37,Lapithos,35.336,33.174,Tomb 320,,"Gjerstad, E.","Museum of Mediterranean and Near Eastern Antiquities, Stockholm",Pottery,Red Slip Handmade,Drab,,,,,"Red Slip, Hand-Made, Group 43",,Many limestone inclusions,,,Y,Direct transcription,301,S,46300,168200,86,3.65,667,4160,9800,438,6.1,1.71,0.736,481.0,2.99,17.91,3170,0.218,17.3,20.76,13.8,34400,35.8,1.66,0.8,0.527,0.9,224.0,6.41,239.0,25.0,0.424,2.79,79.0,,,,,,,,,,,,,,,,,,
1172,LPI-159,LPI0159,L320.38,Lapithos,35.336,33.174,Tomb 320,,"Gjerstad, E.","Museum of Mediterranean and Near Eastern Antiquities, Stockholm",Pottery,Red Slip Handmade,Buff,,,,,"Red Slip, Hand-Made, Group 43",,Fine,,,Y,Direct transcription,301,T,74600,86800,142,5.2,1099,14110,21600,353,,1.89,1.107,251.0,4.136,22.03,4730,0.327,22.1,33.8,24.95,60200,42.5,2.22,5.6,0.699,0.9,362.6,7.77,318.0,99.0,0.565,3.0,101.0,,,,,,,,,,,,,,,,,,
1173,LPI-160,LPI0160,L320.39,Lapithos,35.336,33.174,Tomb 320,,"Gjerstad, E.","Museum of Mediterranean and Near Eastern Antiquities, Stockholm",Pottery,Red Slip Handmade,Fine pink fabric,,,,,"Red Slip, Hand-Made, Group 43",,,,,Y,Direct transcription,301,U,79300,61300,173,6.41,1070,9170,28900,545,14.3,2.82,1.346,627.0,6.253,37.62,5040,0.401,36.3,22.63,18.67,51300,80.1,3.0,7.9,1.227,0.7,162.2,12.6,125.0,144.0,0.776,4.79,131.0,,,,,,,,,,,,,,,,,,
1174,LPI-161,LPI0161,L320.40,Lapithos,35.336,33.174,Tomb 320,,"Gjerstad, E.","Museum of Mediterranean and Near Eastern Antiquities, Stockholm",Pottery,Red Slip Handmade,Fine grit pink fabric,,,,,"Red Slip, Hand-Made, Group 43",,,,,Y,Direct transcription,301,V,86600,44400,146,6.86,1071,9400,29800,295,,2.64,1.493,402.0,6.928,39.17,5020,0.42,38.5,22.78,19.17,50200,83.7,3.26,7.9,1.262,0.6,175.9,12.97,150.0,156.0,0.881,4.56,141.0,,,,,,,,,,,,,,,,,,
1175,LPI-162,LPI0162,L320.41,Lapithos,35.336,33.174,Tomb 320,,"Gjerstad, E.","Museum of Mediterranean and Near Eastern Antiquities, Stockholm",Pottery,Red Slip Handmade,Fine grit pink and drab fabric,,,,,"Red Slip, Hand-Made, Group 43",,,,,Y,Direct transcription,301,W,68600,76500,104,4.9,982,7860,19900,622,4.7,1.92,1.098,380.0,4.601,26.14,3860,0.317,24.2,30.75,19.68,48700,56.5,2.43,6.1,0.835,1.1,308.2,9.7,320.0,120.0,0.672,3.32,132.0,,,,,,,,,,,,,,,,,,
1176,LPI-163,LPI0163,L320.42,Lapithos,35.336,33.174,Tomb 320,,"Gjerstad, E.","Museum of Mediterranean and Near Eastern Antiquities, Stockholm",Pottery,Red Slip Handmade,Fine grit buff fabric,,,,,"Red Slip, Hand-Made, Group 43",,,,,Y,Direct transcription,301,X,77000,49700,125,6.37,1000,8280,26500,376,18.5,2.6,1.272,397.0,6.094,35.63,4870,0.387,33.0,24.88,19.07,51100,78.4,2.94,7.8,1.202,0.6,182.4,12.34,132.0,143.0,0.819,4.91,114.0,,,,,,,,,,,,,,,,,,
1177,LPI-164,LPI0164,L320.43,Lapithos,35.336,33.174,Tomb 320,,"Gjerstad, E.","Museum of Mediterranean and Near Eastern Antiquities, Stockholm",Pottery,Red Slip Handmade,Drab,,,,,"Red Slip, Hand-Made, Group 43",,"Fine, some larger inclusions",,,Y,Direct transcription,301,Y,73300,44600,135,6.24,985,9460,26500,697,,2.48,1.32,609.0,6.018,32.88,4870,0.361,35.5,27.31,19.03,48000,69.4,2.9,7.1,1.111,0.9,232.7,11.33,199.0,146.0,0.772,4.22,116.0,,,,,,,,,,,,,,,,,,
1178,LPI-165,LPI0165,L320.44,Lapithos,35.336,33.174,Tomb 320,,"Gjerstad, E.","Museum of Mediterranean and Near Eastern Antiquities, Stockholm",Pottery,Red Slip Handmade,Fine pink fabric,,,,,"Red Slip, Hand-Made, Group 43",,,,,Y,Direct transcription,301,Z,73000,45500,110,5.72,969,8230,25300,493,3.1,2.56,1.196,806.0,5.87,35.51,4810,0.362,33.4,24.12,17.95,49000,77.0,2.8,6.7,1.314,0.6,168.7,11.81,129.0,151.0,0.758,4.95,142.0,,,,,,,,,,,,,,,,,,
1179,LPI-166,LPI0166,L423.17,Lapithos,35.336,33.174,Tomb 423,,"Gjerstad, E.","Museum of Mediterranean and Near Eastern Antiquities, Stockholm",Pottery,White Painted II,Fine grit drab fabric,,,,,"White Painted II, Group 10, 950-850 BC",950-850 B.C.,,,,Y,Direct transcription,307,E,75800,68300,94,5.74,909,11290,25300,427,25.8,2.32,1.376,990.0,5.875,34.69,5360,0.39,28.8,24.36,19.99,53700,72.2,2.87,6.5,1.049,0.6,257.0,12.5,205.0,100.0,0.764,4.8,112.0,,,,,,,,,,,,,,,,,,
1180,LPI-167,LPI0167,L423.18,Lapithos,35.336,33.174,Tomb 423,,"Gjerstad, E.","Museum of Mediterranean and Near Eastern Antiquities, Stockholm",Pottery,White Painted II,"Fine grit brown fabric, some inclusions",,,,,"White Painted II, Group 10, 950-850 BC",950-850 B.C.,,,,Y,Direct transcription,307,F,65800,80300,118,4.74,801,7430,18600,254,6.1,2.25,1.198,649.0,4.906,29.68,4410,0.299,21.5,23.28,18.24,47400,57.7,2.28,5.0,0.825,0.5,247.9,10.42,212.0,83.0,0.607,4.05,102.0,,,,,,,,,,,,,,,,,,
1181,LPI-168,LPI0168,L423.19,Lapithos,35.336,33.174,Tomb 423,,"Gjerstad, E.","Museum of Mediterranean and Near Eastern Antiquities, Stockholm",Pottery,White Painted II,Fine grit yellow fabric,,,,,"White Painted II, Group 10, 950-850 BC",950-850 B.C.,,,,Y,Direct transcription,307,G,66900,118100,131,5.07,736,14420,10000,115,,2.5,1.177,509.0,5.065,30.0,4510,0.296,27.2,25.9,18.7,47300,60.0,2.29,7.0,0.847,0.5,299.4,10.78,238.0,35.0,0.669,4.6,77.0,,,,,,,,,,,,,,,,,,
1182,LPI-169,LPI0169,L423.20,Lapithos,35.336,33.174,Tomb 423,,"Gjerstad, E.","Museum of Mediterranean and Near Eastern Antiquities, Stockholm",Pottery,White Painted II,"Fine grit brown fabric, some inclusions",,,,,"White Painted II, Group 10, 950-850 BC",950-850 B.C.,,,,Y,Direct transcription,307,H,62800,96100,89,4.74,820,7010,15600,132,10.3,2.14,1.258,990.0,4.898,30.19,4320,0.332,20.0,25.02,17.34,46600,56.7,2.19,5.9,0.808,0.4,254.4,10.55,238.0,77.0,0.577,3.4,104.0,,,,,,,,,,,,,,,,,,
1183,LPI-170,LPI0170,L423.21,Lapithos,35.336,33.174,Tomb 423,,"Gjerstad, E.","Museum of Mediterranean and Near Eastern Antiquities, Stockholm",Pottery,Black Slip II,Fine to medium grit brown fabric,,,,,"Black Slip II, Group 11",,,,,Y,Direct transcription,307,J,69700,82300,115,4.8,921,6440,17100,182,18.3,2.31,1.141,598.0,4.97,31.22,4530,0.322,25.3,23.59,17.01,45200,58.9,2.22,3.2,0.827,0.4,248.2,10.18,215.0,55.0,0.679,4.41,94.0,,,,,,,,,,,,,,,,,,
1184,LPI-171,LPI0171,L423.22,Lapithos,35.336,33.174,Tomb 423,,"Gjerstad, E.","Museum of Mediterranean and Near Eastern Antiquities, Stockholm",Pottery,Black Slip II,Fine to medium grit brown fabric,,,,,"Black Slip II, Group 11",,,,,Y,Direct transcription,307,K,67700,70600,87,4.73,991,6550,21800,305,5,2.3,1.158,610.0,5.015,31.61,4710,0.326,24.9,24.27,17.67,46100,60.7,2.26,2.9,0.863,0.4,246.6,10.65,218.0,61.0,0.641,5.05,95.0,,,,,,,,,,,,,,,,,,
1185,LPI-172,LPI0172,L427.1,Lapithos,35.336,33.174,Tomb 427,,"Gjerstad, E.","Museum of Mediterranean and Near Eastern Antiquities, Stockholm",Pottery,Red Slip I(III),"Fine grit red fabric, some sherd temper",,,,,"Red Slip I (III), Group 12, 750-700 BC",750-700 B.C.,,,,Y,Direct transcription,307,M,78800,54500,100,6.16,781,5140,18800,66,,3.01,1.448,1110.0,6.504,38.57,5350,0.427,32.2,19.52,17.25,55700,76.3,3.02,6.3,1.222,0.6,173.7,14.54,187.0,100.0,0.849,5.38,104.0,,,,,,,,,,,,,,,,,,
1186,LPI-173,LPI0173,L427.2,Lapithos,35.336,33.174,Tomb 427,,"Gjerstad, E.","Museum of Mediterranean and Near Eastern Antiquities, Stockholm",Pottery,Red Slip I(III),"Fine grit red fabric, some sherd temper",,,,,"Red Slip I (III), Group 12, 750-700 BC",750-700 B.C.,,,,Y,Direct transcription,307,N,85100,62200,183,6.24,655,5770,19100,407,18.3,3.15,1.601,1246.0,7.128,44.23,4970,0.457,35.2,20.51,18.85,53100,74.9,3.18,5.6,1.164,0.5,176.8,14.07,127.0,86.0,0.941,4.84,119.0,,,,,,,,,,,,,,,,,,
1187,LPI-174,LPI0174,L427.3,Lapithos,35.336,33.174,Tomb 427,,"Gjerstad, E.","Museum of Mediterranean and Near Eastern Antiquities, Stockholm",Pottery,Red Slip I(III),"Fine grit red fabric, some sherd temper",,,,,"Red Slip I (III), Group 12, 750-700 BC",750-700 B.C.,,,,Y,Direct transcription,307,O,85600,52800,126,6.16,588,5370,20300,220,6.9,2.94,1.597,1355.0,6.856,45.63,5220,0.467,36.8,17.99,18.27,54400,74.3,3.17,6.1,1.168,0.4,172.9,14.33,132.0,90.0,0.942,5.17,98.0,,,,,,,,,,,,,,,,,,
1188,LPI-175,LPI0175,L427.5,Lapithos,35.336,33.174,Tomb 427,,"Gjerstad, E.","Museum of Mediterranean and Near Eastern Antiquities, Stockholm",Pottery,Red Slip I(III),"Fine grit red fabric, some sherd temper",,,,,"Red Slip I (III), Group 12, 750-700 BC",750-700 B.C.,,,,Y,Direct transcription,307,P,83700,57800,142,6.32,620,5190,21700,110,20.9,3.02,1.589,1193.0,6.852,44.49,5040,0.464,39.6,19.88,18.31,56000,74.1,3.17,5.6,1.207,0.6,171.7,14.65,123.0,102.0,0.986,5.72,112.0,,,,,,,,,,,,,,,,,,
1189,LPI-176,LPI0176,L427.7,Lapithos,35.336,33.174,Tomb 427,,"Gjerstad, E.","Museum of Mediterranean and Near Eastern Antiquities, Stockholm",Pottery,Red Slip I(III),Medium grit drab fabric,,,,,"Red Slip I (III), Group 12, 750-700 BC",750-700 B.C.,,,,Y,Direct transcription,307,Q,69200,54200,106,6.94,1120,5500,26100,92,,2.07,1.445,1305.0,6.096,37.21,4320,0.47,33.0,31.88,18.19,55600,73.4,3.13,3.7,1.037,0.6,365.8,11.49,259.0,70.0,0.946,5.68,105.0,,,,,,,,,,,,,,,,,,
1190,LPI-177,LPI0177,L427.10,Lapithos,35.336,33.174,Tomb 427,,"Gjerstad, E.","Museum of Mediterranean and Near Eastern Antiquities, Stockholm",Pottery,Red Slip I(III),Medium grit drab fabric,,,,,"Red Slip I (III), Group 12, 750-700 BC",750-700 B.C.,,,,Y,Direct transcription,307,R,67800,56600,112,6.2,1046,5910,21700,565,,2.12,1.334,1129.0,5.999,33.93,4680,0.419,32.5,27.96,17.65,50500,67.8,3.06,4.9,1.075,0.7,374.3,11.25,263.0,100.0,0.85,5.66,110.0,,,,,,,,,,,,,,,,,,
1191,LPI-178,LPI0178,L320.45,Lapithos,35.336,33.174,Tomb 320,,"Gjerstad, E.","Museum of Mediterranean and Near Eastern Antiquities, Stockholm",Pottery,Red Slip Handmade,Fine grit soft buff fabric,,,,,"Red Slip, Hand-Made, Group 43",,,,,Y,Direct transcription,307,S,52700,120900,92,4.87,1116,5290,10100,240,,3.71,1.013,927.0,4.1,21.4,4230,0.341,21.5,19.82,17.89,46700,41.3,2.25,1.2,0.62,0.7,301.6,7.02,230.0,33.0,0.624,3.25,93.0,,,,,,,,,,,,,,,,,,
1192,LPI-179,LPI0179,L320.46,Lapithos,35.336,33.174,Tomb 320,,"Gjerstad, E.","Museum of Mediterranean and Near Eastern Antiquities, Stockholm",Pottery,Red Slip Handmade,Fine grit brown fabric sherd temper,,,,,"Red Slip, Hand-Made, Group 43",,,,,Y,Direct transcription,307,T,82500,35800,151,5.8,1004,9340,30600,449,,3.17,1.621,506.0,6.198,37.62,5170,0.119,30.5,23.92,19.7,52900,77.8,2.91,8.0,1.279,0.8,173.9,13.02,138.0,174.0,0.84,5.56,134.0,,,,,,,,,,,,,,,,,,
1193,LPI-180,LPI0180,L320.47,Lapithos,35.336,33.174,Tomb 320,,"Gjerstad, E.","Museum of Mediterranean and Near Eastern Antiquities, Stockholm",Pottery,Red Slip Handmade,Fine grit red and black zones,,,,,"Red Slip, Hand-Made, Group 43",,,,,Y,Direct transcription,307,U,88200,3800,178,7.41,2040,11990,35900,392,16.3,2.87,1.645,606.0,6.222,35.49,5040,0.202,30.3,43.6,22.94,60200,91.2,3.04,8.7,1.259,1.4,237.8,12.84,240.0,181.0,0.882,5.08,160.0,,,,,,,,,,,,,,,,,,
1194,LPI-181,LPI0181,L320.48,Lapithos,35.336,33.174,Tomb 320,,"Gjerstad, E.","Museum of Mediterranean and Near Eastern Antiquities, Stockholm",Pottery,Red Slip Handmade,Fine grit red and grey zones,,,,,"Red Slip, Hand-Made, Group 43",,,,,Y,Direct transcription,307,V,73200,49000,210,6.29,1192,10660,23900,507,2.3,3.67,1.397,714.0,5.644,31.22,4960,0.352,30.7,39.28,23.93,60200,68.3,2.75,6.9,0.976,1.8,259.4,10.02,271.0,144.0,0.828,4.25,135.0,,,,,,,,,,,,,,,,,,
1195,LPI-182,LPI0182,L320.49,Lapithos,35.336,33.174,Tomb 320,,"Gjerstad, E.","Museum of Mediterranean and Near Eastern Antiquities, Stockholm",Pottery,Red Slip Handmade,Fine grit red fabric,,,,,"Red Slip, Hand-Made, Group 43",,,,,Y,Direct transcription,307,W,79100,33300,188,6.25,1436,9690,36800,499,,2.92,1.346,412.0,6.477,39.22,5230,0.439,35.2,27.42,20.37,56600,87.5,2.97,7.8,1.287,0.8,188.5,13.63,132.0,179.0,0.86,5.84,148.0,,,,,,,,,,,,,,,,,,
1196,LPI-183,LPI0183,L320.50,Lapithos,35.336,33.174,Tomb 320,,"Gjerstad, E.","Museum of Mediterranean and Near Eastern Antiquities, Stockholm",Pottery,Red Slip Handmade,Fine grit red fabric,,,,,"Red Slip, Hand-Made, Group 43",,,,,Y,Direct transcription,307,X,81200,36300,161,6.77,1346,10480,31100,373,18.9,2.83,1.446,1001.0,6.569,38.34,5370,0.406,36.8,26.62,20.36,56000,83.1,2.99,8.2,1.274,0.8,192.1,13.18,163.0,168.0,0.893,5.77,140.0,,,,,,,,,,,,,,,,,,
1197,LPI-184,LPI0184,L320.51,Lapithos,35.336,33.174,Tomb 320,,"Gjerstad, E.","Museum of Mediterranean and Near Eastern Antiquities, Stockholm",Pottery,Red Slip Handmade,Fine grit red fabric,,,,,"Red Slip, Hand-Made, Group 43",,,,,Y,Direct transcription,307,Y,82700,33500,142,6.58,1486,9750,31800,367,,2.87,1.432,400.0,6.689,38.36,5190,0.431,35.5,26.81,20.3,56100,86.9,3.17,7.6,1.282,0.8,181.4,13.42,162.0,178.0,0.921,6.16,139.0,,,,,,,,,,,,,,,,,,
1198,LPI-185,LPI0185,L320.52,Lapithos,35.336,33.174,Tomb 320,,"Gjerstad, E.","Museum of Mediterranean and Near Eastern Antiquities, Stockholm",Pottery,Red Slip Handmade,Fine grit brown fabric,,,,,"Red Slip, Hand-Made, Group 43",,,,,Y,Direct transcription,307,Z,79400,45600,179,6.0,1093,10170,31700,528,,2.76,1.343,1375.0,5.885,35.13,4880,0.377,32.0,25.06,19.89,52400,76.6,2.98,8.2,1.293,0.6,174.0,13.2,150.0,166.0,0.766,5.37,129.0,,,,,,,,,,,,,,,,,,
1199,LPI-186,LPI0186,L309A.1,Lapithos,35.336,33.174,Tomb 309,,"Gjerstad, E.","Museum of Mediterranean and Near Eastern Antiquities, Stockholm",Pottery,Red Polished II-III,Medium grit soft drab fabric,,,,,"Red Polished II-III, Group 32, 1900-1800 BC",1900-1800 B.C.,,,,Y,Direct transcription,309,E,35600,163700,76,3.59,521,4930,8700,45,,1.07,0.928,419.0,3.659,21.56,3200,0.257,19.6,21.65,13.07,34800,34.6,2.02,2.2,0.544,0.4,410.6,5.21,332.0,39.0,0.533,2.34,64.0,,,,,,,,,,,,,,,,,,
1200,LPI-187,LPI0187,L309A.3,Lapithos,35.336,33.174,Tomb 309,,"Gjerstad, E.","Museum of Mediterranean and Near Eastern Antiquities, Stockholm",Pottery,Red Polished II-III,Drab,,,,,"Red Polished II-III, Group 32, 1900-1800 BC",1900-1800 B.C.,Fine,,,Y,Direct transcription,309,F,34100,211300,86,2.58,522,2840,8400,767,,2.25,0.607,206.0,2.44,14.2,2870,0.182,13.0,13.76,10.32,25200,28.0,1.26,4.2,0.426,0.5,147.0,4.9,133.0,54.0,0.375,1.65,68.0,,,,,,,,,,,,,,,,,,
1201,LPI-188,LPI0188,L309A.4,Lapithos,35.336,33.174,Tomb 309,,"Gjerstad, E.","Museum of Mediterranean and Near Eastern Antiquities, Stockholm",Pottery,Red Polished II-III,Medium grit soft brown fabric,,,,,"Red Polished II-III, Group 32, 1900-1800 BC",1900-1800 B.C.,,,,Y,Direct transcription,309,G,37200,183800,95,3.65,662,4400,10000,163,10.1,1.11,0.874,401.0,3.409,19.6,3640,0.243,19.0,24.43,13.18,35300,34.7,1.82,2.9,0.584,0.5,315.1,5.25,290.0,63.0,0.503,2.67,63.0,,,,,,,,,,,,,,,,,,
1202,LPI-189,LPI0189,L309A.5,Lapithos,35.336,33.174,Tomb 309,,"Gjerstad, E.","Museum of Mediterranean and Near Eastern Antiquities, Stockholm",Pottery,Red Polished II-III,Red and grey,,,,,"Red Polished II-III, Group 32, 1900-1800 BC",1900-1800 B.C.,Coarse grit,,,Y,Direct transcription,309,H,82000,29400,331,4.19,1153,15670,7700,369,4,0.6,0.868,246.0,2.192,5.85,5550,0.354,7.2,36.89,40.26,82000,13.6,1.83,0.7,0.241,0.3,45.2,1.88,50.0,25.0,0.528,1.58,116.0,,,,,,,,,,,,,,,,,,
1203,LPI-190,LPI0190,L309A.6,Lapithos,35.336,33.174,Tomb 309,,"Gjerstad, E.","Museum of Mediterranean and Near Eastern Antiquities, Stockholm",Pottery,Red Polished II-III,Drab,,,,,"Red Polished II-III, Group 32, 1900-1800 BC",1900-1800 B.C.,Fine,,,Y,Direct transcription,309,J,39400,199400,72,3.07,534,2960,9800,675,0.1,1.76,0.747,312.0,2.817,16.4,2590,0.199,14.4,14.26,11.88,28900,31.9,1.59,4.1,0.491,0.5,166.0,5.89,152.0,54.0,0.407,1.75,112.0,,,,,,,,,,,,,,,,,,
1204,LPI-191,LPI0191,L309A.7,Lapithos,35.336,33.174,Tomb 309,,"Gjerstad, E.","Museum of Mediterranean and Near Eastern Antiquities, Stockholm",Pottery,Red Polished II-III,Medium grit black fabric,,,,,"Red Polished II-III, Group 32, 1900-1800 BC",1900-1800 B.C.,,,,,Direct transcription,309,K,33000,191600,100,2.95,485,4080,8700,924,,2.31,0.644,127.0,2.567,15.28,2900,0.192,13.0,14.14,10.51,26400,28.9,1.46,3.8,0.405,0.9,159.1,5.06,139.0,68.0,0.385,1.91,69.0,,,,,,,,,,,,,,,,,,
1205,LPI-192,LPI0192,L309A.8,Lapithos,35.336,33.174,Tomb 309,,"Gjerstad, E.","Museum of Mediterranean and Near Eastern Antiquities, Stockholm",Pottery,Red Polished II-III,Fine grit pink to black zones,,,,,"Red Polished II-III, Group 32, 1900-1800 BC",1900-1800 B.C.,,,,Y,Direct transcription,309,M,49300,134400,115,3.48,553,4200,9700,337,11.7,1.41,0.841,391.0,3.216,20.45,3650,0.234,17.9,22.93,15.58,39900,38.8,1.7,4.6,0.552,0.7,270.5,7.55,293.0,56.0,0.452,2.34,86.0,,,,,,,,,,,,,,,,,,
1206,LPI-193,LPI0193,L309A.9,Lapithos,35.336,33.174,Tomb 309,,"Gjerstad, E.","Museum of Mediterranean and Near Eastern Antiquities, Stockholm",Pottery,Red Polished II-III,Fine grit drab to black zones,,,,,"Red Polished II-III, Group 32, 1900-1800 BC",1900-1800 B.C.,,,,Y,Direct transcription,309,N,49100,132000,111,3.29,617,4260,7100,330,9.4,1.36,0.791,475.0,2.982,18.74,2970,0.222,16.7,23.25,15.2,39000,38.5,1.58,4.2,0.529,0.9,262.6,7.52,257.0,65.0,0.414,2.73,85.0,,,,,,,,,,,,,,,,,,
1207,LPI-194,LPI0194,L309A.10,Lapithos,35.336,33.174,Tomb 309,,"Gjerstad, E.","Museum of Mediterranean and Near Eastern Antiquities, Stockholm",Pottery,Red Polished II-III,Fine grit drab to black zones,,,,,"Red Polished II-III, Group 32, 1900-1800 BC",1900-1800 B.C.,,,,Y,Direct transcription,309,O,55200,114000,148,4.08,942,6140,14500,492,2.2,2.36,0.9,501.0,3.339,17.52,3680,0.272,16.4,28.11,17.73,43700,38.0,1.8,4.6,0.597,0.5,239.1,6.09,231.0,71.0,0.459,2.91,113.0,,,,,,,,,,,,,,,,,,
1208,LPI-195,LPI0195,L309A.11,Lapithos,35.336,33.174,Tomb 309,,"Gjerstad, E.","Museum of Mediterranean and Near Eastern Antiquities, Stockholm",Pottery,Red Polished II-III,Medium grit drab fabric,,,,,"Red Polished II-III, Group 32, 1900-1800 BC",1900-1800 B.C.,,,,Y,Direct transcription,309,P,43000,117100,96,4.03,675,7570,10700,153,,1.22,0.863,229.0,3.444,19.09,3510,0.239,17.6,29.55,15.15,41800,36.8,1.91,2.8,0.614,0.5,567.0,6.05,347.0,61.0,0.495,3.08,84.0,,,,,,,,,,,,,,,,,,
1209,LPI-196,LPI0196,L309A.13,Lapithos,35.336,33.174,Tomb 309,,"Gjerstad, E.","Museum of Mediterranean and Near Eastern Antiquities, Stockholm",Pottery,Red Polished II-III,Fine grit drab to black zones. Some inclusions,,,,,"Red Polished II-III, Group 32, 1900-1800 BC",1900-1800 B.C.,,,,Y,Direct transcription,309,Q,45000,119000,108,4.18,931,5130,10800,308,,1.23,0.868,452.0,3.665,19.5,3420,0.28,20.0,36.39,17.25,44800,41.0,2.08,3.0,0.65,0.5,491.4,6.38,365.0,56.0,0.518,3.22,98.0,,,,,,,,,,,,,,,,,,
1210,LPI-197,LPI0197,L309A.14,Lapithos,35.336,33.174,Tomb 309,,"Gjerstad, E.","Museum of Mediterranean and Near Eastern Antiquities, Stockholm",Pottery,Red Polished II-III,Medium grit drab to black zones,,,,,"Red Polished II-III, Group 32, 1900-1800 BC",1900-1800 B.C.,,,,Y,Direct transcription,309,R,39200,146800,109,3.13,701,5250,11700,358,,1.14,0.722,310.0,2.782,13.98,2700,0.212,13.4,36.21,17.1,40000,30.8,1.66,2.3,0.539,0.4,690.9,4.81,394.0,44.0,0.431,2.34,83.0,,,,,,,,,,,,,,,,,,
1211,LPI-198,LPI0198,L309A.15,Lapithos,35.336,33.174,Tomb 309,,"Gjerstad, E.","Museum of Mediterranean and Near Eastern Antiquities, Stockholm",Pottery,Red Polished II-III,Medium grit drab to black zones,,,,,"Red Polished II-III, Group 32, 1900-1800 BC",1900-1800 B.C.,,,,Y,Direct transcription,309,S,38000,141300,121,3.07,549,5330,7100,308,,1.22,0.778,313.0,2.912,16.05,3400,0.217,14.2,31.04,17.02,39400,29.1,1.83,2.3,0.523,0.4,697.9,4.61,394.0,56.0,0.451,2.16,68.0,,,,,,,,,,,,,,,,,,
1212,LPI-199,LPI0199,L309A.16,Lapithos,35.336,33.174,Tomb 309,,"Gjerstad, E.","Museum of Mediterranean and Near Eastern Antiquities, Stockholm",Pottery,Red Polished II-III,Medium grit brown to black zones,,,,,"Red Polished II-III, Group 32, 1900-1800 BC",1900-1800 B.C.,,,,Y,Direct transcription,309,T,39000,141000,110,3.57,544,5250,9500,204,15.1,1.11,0.858,185.0,3.38,17.82,3550,0.235,16.2,32.57,16.8,42200,35.8,1.74,2.4,0.541,0.7,667.3,5.42,396.0,41.0,0.497,2.84,74.0,,,,,,,,,,,,,,,,,,
1213,LPI-200,LPI0200,L309A.17,Lapithos,35.336,33.174,Tomb 309,,"Gjerstad, E.","Museum of Mediterranean and Near Eastern Antiquities, Stockholm",Pottery,Red Polished II-III,Medium grit brown fabric,,,,,"Red Polished II-III, Group 32, 1900-1800 BC",1900-1800 B.C.,,,,Y,Direct transcription,309,U,42000,153200,83,3.71,475,5060,11900,,,1.16,0.87,351.0,3.497,19.01,3770,0.238,18.3,25.95,15.69,38900,35.1,1.84,3.0,0.659,0.6,458.5,5.74,330.0,51.0,0.514,2.85,103.0,,,,,,,,,,,,,,,,,,
1214,LPI-201,LPI0201,L309A.19,Lapithos,35.336,33.174,Tomb 309,,"Gjerstad, E.","Museum of Mediterranean and Near Eastern Antiquities, Stockholm",Pottery,Red Polished II-III,Brown and black,,,,,"Red Polished II-III, Group 32, 1900-1800 BC",1900-1800 B.C.,Coarse,,,Y,Direct transcription,309,V,39600,137800,161,3.21,601,5410,9300,336,,1.07,0.818,198.0,3.226,17.39,3690,0.248,17.6,33.53,16.77,43200,33.8,1.83,2.7,0.569,1.1,606.7,5.14,380.0,47.0,0.469,2.7,73.0,,,,,,,,,,,,,,,,,,
1215,LPI-202,LPI0202,L423.23,Lapithos,35.336,33.174,Tomb 423,,"Gjerstad, E.","Museum of Mediterranean and Near Eastern Antiquities, Stockholm",Pottery,Black Slip II,Fine grit drab fabric,,,,,"Black Slip II, Group 11",,,,,Y,Direct transcription,309,W,64100,86800,143,4.39,860,6640,16400,148,21.4,2.25,1.075,618.0,4.745,29.11,4530,0.306,25.5,23.28,16.71,43500,60.2,2.32,3.7,0.82,0.6,244.4,10.16,194.0,74.0,0.659,4.41,113.0,,,,,,,,,,,,,,,,,,
1216,LPI-203,LPI0203,L423.25,Lapithos,35.336,33.174,Tomb 423,,"Gjerstad, E.","Museum of Mediterranean and Near Eastern Antiquities, Stockholm",Pottery,Black Slip II,Fine grit drab fabric,,,,,"Black Slip II, Group 11",,,,,Y,Direct transcription,309,X,63900,83700,95,5.0,841,6700,14900,311,7.5,2.33,1.088,1097.0,4.535,27.08,4540,0.303,25.2,23.33,15.88,44200,56.7,2.26,4.4,0.797,1.0,231.5,10.39,216.0,80.0,0.626,4.17,105.0,,,,,,,,,,,,,,,,,,
1217,LPI-204a,LPI0204a,L417.45,Lapithos,35.336,33.174,Tomb 417,,"Gjerstad, E.","Museum of Mediterranean and Near Eastern Antiquities, Stockholm",Pottery,Coarse Ware,Brown,,,,,"Coarse ware (20 sherds, but only 1-2 pots), Group 3, 1050-950 BC",1050-950 B.C.,Coarse,,,Y,Direct transcription,309,Y,68800,34800,183,7.9,1712,4750,10200,268,31.3,1.87,1.763,608.0,7.134,41.3,4720,0.494,35.5,46.33,21.26,60900,71.3,3.87,2.5,0.985,0.8,1372.0,11.41,519.0,63.0,0.942,5.54,135.0,,,,,,,,,,,,,,,,,,
1218,LPI-204b,LPI0204b,L417.45,Lapithos,35.336,33.174,Tomb 417,,"Gjerstad, E.","Museum of Mediterranean and Near Eastern Antiquities, Stockholm",Pottery,Coarse Ware,Brown,,,,,"Coarse ware (20 sherds, but only 1-2 pots), Group 3, 1050-950 BC",1050-950 B.C.,Coarse,,,Y,Direct transcription,834,E,68400,57800,129,3.66,874,6680,17000,656,22.5,1.74,1.074,672.0,3.961,24.58,3940,0.322,23.1,37.97,20.48,57400,48.1,2.04,8.5,0.82,0.59,453.5,,445.0,101.0,,2.86,183.0,,,,,,,,,,,,,,,,,,
1219,LPI-205,LPI0205,L417.60,Lapithos,35.336,33.174,Tomb 417,,"Gjerstad, E.","Museum of Mediterranean and Near Eastern Antiquities, Stockholm",Pottery,Coarse Ware,Brown,,,,,"Coarse ware (20 sherds, but only 1-2 pots), Group 3, 1050-950 BC",1050-950 B.C.,Coarse,,,Y,Direct transcription,309,Z,61800,49900,177,6.85,1626,4860,12900,180,0.5,1.72,1.676,627.0,6.663,38.61,4310,0.466,34.0,42.44,20.51,57600,66.5,3.67,2.2,0.926,0.7,1194.9,10.54,472.0,57.0,0.935,4.25,135.0,,,,,,,,,,,,,,,,,,
1220,MAR-1,MAR0001,MA.98.24,Marion,35.038,32.425,Tomb 98,,"Gjerstad, E.","Museum of Mediterranean and Near Eastern Antiquities, Stockholm",Pottery,White Painted IV,Medium grit pink paste,,,,,"Pottery from Marion on the island of Cyprus, 600-500 BC White Painted IV, Group 6",600-500 B.C.,,,,Y,Direct transcription,266,E,71200,65900,17,4.32,1071,16540,18300,,8,2.31,0.854,112.0,2.795,11.85,3160,0.323,,26.02,30.34,57400,19.7,2.03,1.9,0.304,0.4,282.0,2.56,75.0,37.0,0.548,1.63,146.0,,,,,,,,,,,,,,,,,,
1221,MAR-1A,MAR0001A,MA.98.21,Marion,35.038,32.425,Tomb 98,,"Gjerstad, E.","Museum of Mediterranean and Near Eastern Antiquities, Stockholm",Pottery,White Painted IV,Medium Fine grit pink paste,,,,,"Pottery from Marion on the island of Cyprus, 600-500 BC White Painted IV, Group 6",600-500 B.C.,,,,Y,Direct transcription,785,E,72000,72000,232,3.21,1014,16520,9800,294,7.9,2.322,0.724,117.0,2.579,10.48,2890,0.293,12.3,25.0,29.65,55100,20.2,1.83,2.59,0.329,0.6,178.3,2.34,84.0,57.0,0.562,1.87,138.0,,,,,,,,,,,,,,,,,,
1222,MAR-2,MAR0002,MA98.22,Marion,35.038,32.425,Tomb 98,,"Gjerstad, E.","Museum of Mediterranean and Near Eastern Antiquities, Stockholm",Pottery,White Painted IV,Fine grit pink paste,,,,,"Pottery from Marion on the island of Cyprus, 600-500 BC White Painted IV, Group 6",600-500 B.C.,,,,Y,Direct transcription,266,F,74100,92000,16,3.32,1023,16530,17600,,7,1.53,0.787,88.0,2.463,10.33,3160,0.288,,24.08,29.27,54400,20.8,1.53,2.1,0.308,0.6,231.9,2.58,87.0,38.0,0.527,1.61,149.0,,,,,,,,,,,,,,,,,,
1223,MAR-3,MAR0003,MA98.23,Marion,35.038,32.425,Tomb 98,,"Gjerstad, E.","Museum of Mediterranean and Near Eastern Antiquities, Stockholm",Pottery,White Painted IV,Fine grit buff paste,,,,,"Pottery from Marion on the island of Cyprus, 600-500 BC White Painted IV, Group 6",600-500 B.C.,,,,Y,Direct transcription,266,G,66300,92800,16,3.4,904,14590,13900,,,1.79,0.73,114.0,2.286,10.25,3290,0.248,,25.42,26.57,51100,19.1,1.52,1.8,0.273,0.7,230.6,2.44,131.0,43.0,0.488,1.7,124.0,,,,,,,,,,,,,,,,,,
1224,MAR-4,MAR0004,MA.98.21,Marion,35.038,32.425,Tomb 98,,"Gjerstad, E.","Museum of Mediterranean and Near Eastern Antiquities, Stockholm",Pottery,White Painted IV,Fine grit pink paste,,,,,"Pottery from Marion on the island of Cyprus, 600-500 BC White Painted IV, Group 6",600-500 B.C.,,,,Y,Direct transcription,266,H,70800,88500,13,3.6,956,15620,22000,,,1.5,0.734,84.0,2.396,11.19,3240,0.262,,23.93,28.47,53100,20.1,1.6,1.5,0.311,0.8,233.7,2.57,94.0,43.0,0.524,1.82,139.0,,,,,,,,,,,,,,,,,,
1225,MAR-4A,MAR0004A,MA.98.24,Marion,35.038,32.425,Tomb 98,,"Gjerstad, E.","Museum of Mediterranean and Near Eastern Antiquities, Stockholm",Pottery,White Painted IV,Medium grit pink paste,,,,,"Pottery from Marion on the island of Cyprus, 600-500 BC White Painted IV, Group 6",600-500 B.C.,,,,Y,Direct transcription,785,F,67900,90600,197,3.0,938,16430,11000,485,7.2,1.327,0.705,87.0,2.295,9.43,2980,0.243,8.2,22.88,28.3,52900,19.4,1.55,2.02,0.31,0.61,210.2,2.25,95.0,53.0,0.501,1.57,136.0,,,,,,,,,,,,,,,,,,
1226,MAR-5,MAR0005,MA98.25,Marion,35.038,32.425,Tomb 98,,"Gjerstad, E.","Museum of Mediterranean and Near Eastern Antiquities, Stockholm",Pottery,White Painted IV,Medium grit grey paste,,,,,"Pottery from Marion on the island of Cyprus, 600-500 BC White Painted IV, Group 6",600-500 B.C.,,,,Y,Direct transcription,266,J,71900,98100,16,3.56,1006,16150,20100,,,1.75,0.813,115.0,2.433,9.93,3100,0.27,,24.58,30.12,56200,19.2,1.75,1.9,0.302,0.6,300.5,2.41,98.0,42.0,0.488,1.91,130.0,,,,,,,,,,,,,,,,,,
1227,MAR-6,MAR0006,MA98.26,Marion,35.038,32.425,Tomb 98,,"Gjerstad, E.","Museum of Mediterranean and Near Eastern Antiquities, Stockholm",Pottery,White Painted IV,Medium grit grey paste,,,,,"Pottery from Marion on the island of Cyprus, 600-500 BC White Painted IV, Group 6",600-500 B.C.,,,,Y,Direct transcription,266,K,69700,87500,18,3.72,1034,15750,16300,,6,1.78,0.808,137.0,2.493,10.0,3470,0.277,,28.14,30.76,57000,19.1,1.69,1.6,0.309,0.9,281.1,2.52,111.0,49.0,0.482,1.63,120.0,,,,,,,,,,,,,,,,,,
1228,MAR-7,MAR0007,MA98.28,Marion,35.038,32.425,Tomb 98,,"Gjerstad, E.","Museum of Mediterranean and Near Eastern Antiquities, Stockholm",Pottery,White Painted IV,Medium grit pink paste,,,,,"Pottery from Marion on the island of Cyprus, 600-500 BC White Painted IV, Group 6",600-500 B.C.,,,,Y,Direct transcription,266,M,62800,95400,15,3.61,938,15000,18800,,20,1.34,0.771,104.0,2.327,9.41,3020,0.262,,25.98,27.33,51500,18.7,1.57,1.9,0.294,0.5,199.3,2.35,112.0,43.0,0.449,2.1,158.0,,,,,,,,,,,,,,,,,,
1229,MAR-8,MAR0008,MA98.29,Marion,35.038,32.425,Tomb 98,,"Gjerstad, E.","Museum of Mediterranean and Near Eastern Antiquities, Stockholm",Pottery,White Painted IV,Medium grit grey paste,,,,,"Pottery from Marion on the island of Cyprus, 600-500 BC White Painted IV, Group 6",600-500 B.C.,,,,Y,Direct transcription,266,N,71500,100300,18,3.93,1068,15120,20300,,,2.09,0.865,123.0,2.671,12.31,3240,0.29,,28.69,28.56,56000,23.2,1.7,1.9,0.344,0.6,219.4,2.92,125.0,30.0,0.545,1.75,118.0,,,,,,,,,,,,,,,,,,
1230,MAR-9,MAR0009,MA98.31,Marion,35.038,32.425,Tomb 98,,"Gjerstad, E.","Museum of Mediterranean and Near Eastern Antiquities, Stockholm",Pottery,White Painted IV,Medium grit pink paste,,,,,"Pottery from Marion on the island of Cyprus, 600-500 BC White Painted IV, Group 6",600-500 B.C.,,,,Y,Direct transcription,266,O,55900,88300,18,3.78,1006,17950,12800,,3,2.15,0.795,95.0,2.431,10.38,2780,0.284,,24.26,27.57,52400,19.5,1.7,2.2,0.286,0.5,248.5,2.49,102.0,51.0,0.472,2.07,129.0,,,,,,,,,,,,,,,,,,
1231,MAR-10,MAR0010,MA98.32,Marion,35.038,32.425,Tomb 98,,"Gjerstad, E.","Museum of Mediterranean and Near Eastern Antiquities, Stockholm",Pottery,White Painted IV,Fine grit pink paste,,,,,"Pottery from Marion on the island of Cyprus, 600-500 BC White Painted IV, Group 6",600-500 B.C.,,,,Y,Direct transcription,266,P,62500,97700,11,3.41,930,15130,14300,,49,1.45,0.732,95.0,2.334,10.15,2930,0.274,,22.74,27.93,52100,19.3,1.51,2.5,0.291,0.4,204.4,2.5,106.0,48.0,0.54,1.76,140.0,,,,,,,,,,,,,,,,,,
1232,MAR-11,MAR0011,MA98.33,Marion,35.038,32.425,Tomb 98,,"Gjerstad, E.","Museum of Mediterranean and Near Eastern Antiquities, Stockholm",Pottery,White Painted IV,Fine grit pink fabric,,,,,"Pottery from Marion on the island of Cyprus, 600-500 BC White Painted IV, Group 6",600-500 B.C.,,,,Y,Direct transcription,266,Q,66900,97500,19,3.46,940,15170,15800,,43,1.73,0.739,84.0,2.287,9.71,3170,0.276,,25.14,27.36,52400,19.0,1.48,1.8,0.306,0.8,230.9,2.53,122.0,39.0,0.517,1.81,134.0,,,,,,,,,,,,,,,,,,
1233,MAR-12,MAR0012,MA98.34,Marion,35.038,32.425,Tomb 98,,"Gjerstad, E.","Museum of Mediterranean and Near Eastern Antiquities, Stockholm",Pottery,White Painted IV,Fine grit brown fabric,,,,,"Pottery from Marion on the island of Cyprus, 600-500 BC White Painted IV, Group 6",600-500 B.C.,,,,Y,Direct transcription,266,R,74200,77400,19,3.5,995,17260,21500,,,2.35,0.75,99.0,2.314,9.78,2950,0.281,,26.7,31.02,60300,19.4,1.53,2.0,0.279,0.8,233.5,2.41,89.0,39.0,0.565,1.81,144.0,,,,,,,,,,,,,,,,,,
1234,MAR-13,MAR0013,MA98.35,Marion,35.038,32.425,Tomb 98,,"Gjerstad, E.","Museum of Mediterranean and Near Eastern Antiquities, Stockholm",Pottery,White Painted IV,Fine grit pink fabric,,,,,"Pottery from Marion on the island of Cyprus, 600-500 BC White Painted IV, Group 6",600-500 B.C.,,,,Y,Direct transcription,266,S,66800,91300,19,3.48,909,15120,14500,,,1.65,0.869,127.0,2.518,11.02,3070,0.275,,23.99,27.99,54500,19.9,1.7,1.9,0.3,6.2,308.6,2.6,94.0,38.0,0.577,1.88,124.0,,,,,,,,,,,,,,,,,,
1235,MAR-14,MAR0014,MA98.37,Marion,35.038,32.425,Tomb 98,,"Gjerstad, E.","Museum of Mediterranean and Near Eastern Antiquities, Stockholm",Pottery,White Painted IV,Fine grit brown fabric,,,,,"Pottery from Marion on the island of Cyprus, 600-500 BC White Painted IV, Group 6",600-500 B.C.,,,,Y,Direct transcription,266,T,70700,83400,20,3.87,984,17860,16100,,21,2.39,0.726,145.0,2.26,9.14,3000,0.28,,26.79,30.67,59400,18.1,1.53,2.4,0.305,0.9,250.3,2.51,85.0,37.0,0.486,1.76,152.0,,,,,,,,,,,,,,,,,,
1236,MAR-15,MAR0015,MA98.38,Marion,35.038,32.425,Tomb 98,,"Gjerstad, E.","Museum of Mediterranean and Near Eastern Antiquities, Stockholm",Pottery,White Painted IV,Fine grit brown fabric,,,,,"Pottery from Marion on the island of Cyprus, 600-500 BC White Painted IV, Group 6",600-500 B.C.,,,,Y,Direct transcription,266,U,70000,100400,18,3.61,948,15210,16400,,28,2.28,0.846,112.0,2.482,11.02,3000,0.286,,24.89,28.54,56300,21.3,1.66,2.3,0.308,0.6,236.5,2.69,84.0,36.0,0.518,1.37,126.0,,,,,,,,,,,,,,,,,,
1237,MAR-16,MAR0016,MA98.39,Marion,35.038,32.425,Tomb 98,,"Gjerstad, E.","Museum of Mediterranean and Near Eastern Antiquities, Stockholm",Pottery,White Painted IV,Fine grit pink fabric,,,,,"Pottery from Marion on the island of Cyprus, 600-500 BC White Painted IV, Group 6",600-500 B.C.,,,,Y,Direct transcription,266,V,72900,80000,13,3.67,961,16470,20700,,,1.49,0.819,93.0,2.334,9.72,3450,0.257,,24.36,29.33,55600,18.9,1.52,1.9,0.294,0.9,236.8,2.63,88.0,34.0,0.487,1.6,175.0,,,,,,,,,,,,,,,,,,
1238,MAR-17,MAR0017,MA98.40,Marion,35.038,32.425,Tomb 98,,"Gjerstad, E.","Museum of Mediterranean and Near Eastern Antiquities, Stockholm",Pottery,White Painted IV,Fine grit pink fabric,,,,,"Pottery from Marion on the island of Cyprus, 600-500 BC White Painted IV, Group 6",600-500 B.C.,,,,Y,Direct transcription,266,W,70800,83800,13,4.31,1062,15030,12700,,11,1.97,0.94,111.0,2.808,12.67,3110,0.304,,24.71,28.52,55800,23.2,1.79,2.5,0.509,0.7,238.2,3.14,117.0,40.0,0.541,1.87,133.0,,,,,,,,,,,,,,,,,,
1239,MAR-18,MAR0018,MA98.1,Marion,35.038,32.425,Tomb 98,,"Gjerstad, E.","Museum of Mediterranean and Near Eastern Antiquities, Stockholm",Pottery,Black on Red,Fine grit red fabric,,,,,"Black-on-Red I (III) - II (IV), Group 5",,,,,Y,Direct transcription,266,X,71600,92500,14,3.78,912,15990,19800,,,1.65,0.857,93.0,2.569,10.83,2850,0.281,,24.22,28.18,55000,23.5,1.69,2.2,0.374,0.8,192.4,2.97,119.0,47.0,0.495,1.95,144.0,,,,,,,,,,,,,,,,,,
1240,MAR-19,MAR0019,MA98.2,Marion,35.038,32.425,Tomb 98,,"Gjerstad, E.","Museum of Mediterranean and Near Eastern Antiquities, Stockholm",Pottery,Black on Red,Fine grit pink fabric,,,,,"Black-on-Red I (III) - II (IV), Group 5",,,,,Y,Direct transcription,266,Y,76000,62600,18,4.31,1160,17970,17700,,,1.79,0.874,114.0,2.678,12.76,3300,0.29,,29.09,30.56,61900,26.9,1.57,2.5,0.377,0.9,215.8,3.38,120.0,54.0,0.523,2.02,177.0,,,,,,,,,,,,,,,,,,
1241,MAR-20,MAR0020,MA98.3,Marion,35.038,32.425,Tomb 98,,"Gjerstad, E.","Museum of Mediterranean and Near Eastern Antiquities, Stockholm",Pottery,Black on Red,Fine grit red fabric,,,,,"Black-on-Red I (III) - II (IV), Group 5",,,,,Y,Direct transcription,266,Z,76800,81100,8,4.03,1000,16340,15500,,,1.31,0.838,143.0,2.419,10.06,2960,0.304,,28.33,32.74,59000,18.1,1.75,1.8,0.302,0.3,239.7,2.61,86.0,55.0,0.492,1.72,151.0,,,,,,,,,,,,,,,,,,
1242,MAR-21,MAR0021,MA98.7,Marion,35.038,32.425,Tomb 98,,"Gjerstad, E.","Museum of Mediterranean and Near Eastern Antiquities, Stockholm",Pottery,Black on Red,Medium grit drab fabric,,,,,"Black-on-Red I (III) - II (IV), Group 5",,,,,Y,Direct transcription,279,E,73600,84200,15,4.05,949,17160,17900,,,1.7,0.84,101.0,2.284,9.0,2760,0.28,,25.98,31.01,57400,19.0,1.52,2.0,0.283,1.0,249.0,2.44,78.0,44.0,0.435,1.32,181.0,,,,,,,,,,,,,,,,,,
1243,MAR-22,MAR0022,MA98.8,Marion,35.038,32.425,Tomb 98,,"Gjerstad, E.","Museum of Mediterranean and Near Eastern Antiquities, Stockholm",Pottery,Black on Red,Medium grit drab fabric,,,,,"Black-on-Red I (III) - II (IV), Group 5",,,,,Y,Direct transcription,279,F,73000,61200,14,3.44,1063,17000,23800,,,1.81,0.77,123.0,2.458,11.38,3040,0.264,,27.15,29.74,59800,23.6,1.51,2.4,0.384,0.9,200.8,3.31,103.0,48.0,0.474,2.21,209.0,,,,,,,,,,,,,,,,,,
1244,MAR-23,MAR0023,MA98.9,Marion,35.038,32.425,Tomb 98,,"Gjerstad, E.","Museum of Mediterranean and Near Eastern Antiquities, Stockholm",Pottery,Black on Red,Medium grit drab fabric,,,,,"Black-on-Red I (III) - II (IV), Group 5",,,,,Y,Direct transcription,279,G,76900,39900,15,3.15,576,18340,16100,,39,1.54,0.772,145.0,2.232,11.11,3110,0.23,,18.65,27.7,53800,22.6,1.45,2.5,0.419,,224.4,3.17,63.0,55.0,0.381,1.71,163.0,,,,,,,,,,,,,,,,,,
1245,MAR-24,MAR0024,MA98.10,Marion,35.038,32.425,Tomb 98,,"Gjerstad, E.","Museum of Mediterranean and Near Eastern Antiquities, Stockholm",Pottery,Black on Red,Medium grit red fabric,,,,,"Black-on-Red I (III) - II (IV), Group 5",,,,,Y,Direct transcription,279,H,73400,54600,16,4.33,974,15620,14800,,47,1.35,1.041,165.0,2.961,13.9,3200,0.294,,24.74,30.03,55500,25.2,1.98,2.0,0.384,,390.8,3.53,54.0,52.0,0.535,1.8,215.0,,,,,,,,,,,,,,,,,,
1246,MAR-25,MAR0025,MA98.11,Marion,35.038,32.425,Tomb 98,,"Gjerstad, E.","Museum of Mediterranean and Near Eastern Antiquities, Stockholm",Pottery,Black on Red,Fine grit drab fabric,,,,,"Black-on-Red I (III) - II (IV), Group 5",,,,,Y,Direct transcription,279,J,71500,73900,11,4.26,978,15670,14200,,45,1.72,0.949,142.0,2.99,14.37,3360,0.278,,25.87,27.42,54800,28.8,1.97,2.4,0.422,,182.8,3.7,85.0,60.0,0.521,1.68,169.0,,,,,,,,,,,,,,,,,,
