Repository: AndreWeenk/DataAnalysis

File: CyprusPottery.csv (part 14 of 20)
7,AEVI-7,AEVI0007,,Ayios Epiktitos-Vrysi,35.321,33.39,,"Cyprus Museum, Nicosia","Artzy, M.",Lawrence Berkeley National Laboratory,Pottery,Red burnished,,,,,,,Neolithic,,,,Y,,738,W,,,,,,,,,,,,,,,,,,,,,,,,,,,,,,,,,,,,,,,,,,,,,,,,,,
8,AEVI-8,AEVI0008,,Ayios Epiktitos-Vrysi,35.321,33.39,,"Cyprus Museum, Nicosia","Artzy, M.",Lawrence Berkeley National Laboratory,Pottery,Red burnished,,,,,,,Neolithic,,,,Y,,738,X,,,,,,,,,,,,,,,,,,,,,,,,,,,,,,,,,,,,,,,,,,,,,,,,,,
9,AEVI-9,AEVI0009,,Ayios Epiktitos-Vrysi,35.321,33.39,,"Cyprus Museum, Nicosia","Artzy, M.",Lawrence Berkeley National Laboratory,Pottery,Red burnished,,,,,,,Neolithic,,,,Y,,738,Y,,,,,,,,,,,,,,,,,,,,,,,,,,,,,,,,,,,,,,,,,,,,,,,,,,
10,AEVI-10,AEVI0010,,Ayios Epiktitos-Vrysi,35.321,33.39,,"Cyprus Museum, Nicosia","Artzy, M.",Lawrence Berkeley National Laboratory,Pottery,Coarse ware,,,,,,,Neolithic,,,,Y,,738,Z,,,,,,,,,,,,,,,,,,,,,,,,,,,,,,,,,,,,,,,,,,,,,,,,,,
1247,MAR-26,MAR0026,MA98.12,Marion,35.038,32.425,Tomb 98,,"Gjerstad, E.","Museum of Mediterranean and Near Eastern Antiquities, Stockholm",Pottery,Black on Red,Fine grit drab fabric,,,,,"Black-on-Red I (III) - II (IV), Group 5",,,,,Y,Direct transcription,279,K,63800,87100,13,3.58,956,15300,16000,,7,1.59,0.843,101.0,2.514,11.41,2920,0.276,,24.35,26.77,51000,22.2,1.77,2.2,0.347,,211.2,2.95,111.0,50.0,0.499,1.87,175.0,,,,,,,,,,,,,,,,,,
1248,MAR-27,MAR0027,MA98.13,Marion,35.038,32.425,Tomb 98,,"Gjerstad, E.","Museum of Mediterranean and Near Eastern Antiquities, Stockholm",Pottery,Black on Red,Medium grit drab fabric,,,,,"Black-on-Red I (III) - II (IV), Group 5",,,,,Y,Direct transcription,279,M,67300,74700,12,4.47,995,15170,21900,,,1.69,1.012,118.0,3.029,14.54,3230,0.304,,25.72,27.51,54100,29.0,1.83,3.0,0.434,,176.6,3.77,84.0,64.0,0.493,1.07,179.0,,,,,,,,,,,,,,,,,,
1249,MAR-28,MAR0028,MA98.15,Marion,35.038,32.425,Tomb 98,,"Gjerstad, E.","Museum of Mediterranean and Near Eastern Antiquities, Stockholm",Pottery,Black on Red,Medium grit grey fabric,,,,,"Black-on-Red I (III) - II (IV), Group 5",,,,,Y,Direct transcription,279,N,64800,90600,12,4.26,996,16000,10900,,,1.73,0.923,140.0,2.628,11.22,3180,0.27,,25.31,28.62,53900,22.7,1.72,2.3,0.333,,204.9,2.81,128.0,65.0,0.454,1.83,170.0,,,,,,,,,,,,,,,,,,
1250,MAR-29,MAR0029,MA98.16,Marion,35.038,32.425,Tomb 98,,"Gjerstad, E.","Museum of Mediterranean and Near Eastern Antiquities, Stockholm",Pottery,Black on Red,Medium grit drab fabric,,,,,"Black-on-Red I (III) - II (IV), Group 5",,,,,Y,Direct transcription,279,O,43600,64200,14,4.5,1294,15610,18300,,,1.61,1.016,121.0,3.1,15.2,3270,0.323,,28.32,28.51,57900,30.7,2.01,2.4,0.437,,183.9,3.9,127.0,55.0,0.566,2.06,194.0,,,,,,,,,,,,,,,,,,
1251,MAR-30,MAR0030,MA98.18,Marion,35.038,32.425,Tomb 98,,"Gjerstad, E.","Museum of Mediterranean and Near Eastern Antiquities, Stockholm",Pottery,Black on Red,Medium grit drab fabric,,,,,"Black-on-Red I (III) - II (IV), Group 5",,,,,Y,Direct transcription,279,P,72300,60400,12,4.33,915,13920,21500,,15,1.93,0.99,142.0,3.26,16.7,3620,0.318,,25.89,27.45,57200,35.1,1.85,2.9,0.496,,192.3,4.49,109.0,71.0,0.56,2.07,177.0,,,,,,,,,,,,,,,,,,
1252,MAR-31,MAR0031,MA98.19,Marion,35.038,32.425,Tomb 98,,"Gjerstad, E.","Museum of Mediterranean and Near Eastern Antiquities, Stockholm",Pottery,Black on Red,Fine grit buff fabric,,,,,"Black-on-Red I (III) - II (IV), Group 5",,,,,Y,Direct transcription,279,Q,63100,98200,14,3.89,867,15760,19500,,22,1.61,0.717,123.0,2.229,9.16,3030,0.249,,23.67,26.88,52800,19.0,1.57,1.9,0.26,,227.9,2.39,75.0,41.0,0.422,1.48,158.0,,,,,,,,,,,,,,,,,,
1253,MAR-32,MAR0032,MA98.20,Marion,35.038,32.425,Tomb 98,,"Gjerstad, E.","Museum of Mediterranean and Near Eastern Antiquities, Stockholm",Pottery,Black on Red,Medium grit grey fabric,,,,,"Black-on-Red I (III) - II (IV), Group 5",,,,,Y,Direct transcription,279,R,65600,113100,12,4.34,975,11910,13500,,11,2.1,0.94,133.0,3.133,15.56,3320,0.281,,23.68,25.19,50700,31.5,1.72,2.2,0.513,,248.7,4.2,128.0,49.0,0.473,1.82,314.0,,,,,,,,,,,,,,,,,,
1254,MAR-33,MAR0033,MA96.1,Marion,35.038,32.425,Tomb 96,,"Gjerstad, E.","Museum of Mediterranean and Near Eastern Antiquities, Stockholm",Pottery,White Painted V,Grey,,,,,"White Painted V and Bichrome V, Group 46",,Coarse grit,,,Y,Direct transcription,279,S,67200,120600,17,3.79,897,11990,14700,,,1.36,0.856,127.0,2.484,10.94,3080,0.271,,24.46,29.59,55300,21.3,1.65,2.3,0.353,,172.3,2.68,66.0,66.0,0.42,1.33,159.0,,,,,,,,,,,,,,,,,,
1255,MAR-34,MAR0034,MA96.2,Marion,35.038,32.425,Tomb 96,,"Gjerstad, E.","Museum of Mediterranean and Near Eastern Antiquities, Stockholm",Pottery,White Painted V,Grey,,,,,"White Painted V and Bichrome V, Group 46",,Coarse grit,,,Y,Direct transcription,279,T,64400,113100,15,3.94,946,12050,19300,,14,1.39,0.956,162.0,2.687,11.53,3350,0.266,,25.1,29.55,55600,22.3,1.65,2.1,0.385,,188.9,2.7,69.0,31.0,0.483,1.03,308.0,,,,,,,,,,,,,,,,,,
1256,MAR-35,MAR0035,MA96.3,Marion,35.038,32.425,Tomb 96,,"Gjerstad, E.","Museum of Mediterranean and Near Eastern Antiquities, Stockholm",Pottery,White Painted V,Grey,,,,,"White Painted V and Bichrome V, Group 46",,Coarse grit,,,Y,Direct transcription,279,U,66000,103600,10,4.47,905,12440,18000,,34,1.47,0.896,125.0,2.607,11.11,3470,0.26,,25.11,29.97,58300,21.9,1.75,2.4,0.362,,221.0,2.84,81.0,43.0,0.464,1.5,223.0,,,,,,,,,,,,,,,,,,
1257,MAR-36,MAR0036,MA96.4,Marion,35.038,32.425,Tomb 96,,"Gjerstad, E.","Museum of Mediterranean and Near Eastern Antiquities, Stockholm",Pottery,White Painted V,Grey,,,,,"White Painted V and Bichrome V, Group 46",,Coarse grit,,,Y,Direct transcription,279,V,71600,109500,15,4.05,928,12710,21400,,,1.34,0.819,136.0,2.599,11.06,3450,0.251,,24.91,29.78,56200,21.7,1.71,2.6,0.364,,201.3,2.85,66.0,56.0,0.473,1.72,141.0,,,,,,,,,,,,,,,,,,
1258,MAR-37,MAR0037,MA96.5,Marion,35.038,32.425,Tomb 96,,"Gjerstad, E.","Museum of Mediterranean and Near Eastern Antiquities, Stockholm",Pottery,White Painted V,Grey,,,,,"White Painted V and Bichrome V, Group 46",,Coarse grit,,,Y,Direct transcription,279,W,70500,95200,14,3.88,875,12590,16700,,19,1.3,0.862,120.0,2.533,10.48,3530,0.266,,22.39,29.1,56000,20.4,1.62,2.1,0.337,,180.1,2.79,84.0,51.0,0.407,1.33,133.0,,,,,,,,,,,,,,,,,,
1259,MAR-38,MAR0038,MA96.18,Marion,35.038,32.425,Tomb 96,,"Gjerstad, E.","Museum of Mediterranean and Near Eastern Antiquities, Stockholm",Pottery,White Painted V,Grey,,,,,"White Painted V and Bichrome V, Group 46",,Coarse grit,,,Y,Direct transcription,279,X,72600,94000,16,3.98,922,13020,16100,,,1.23,0.88,105.0,2.508,11.19,3680,0.27,,23.99,30.18,58300,22.2,1.63,1.8,0.377,,195.1,2.82,86.0,42.0,0.489,1.5,214.0,,,,,,,,,,,,,,,,,,
1260,MAR-39,MAR0039,MA96.9,Marion,35.038,32.425,Tomb 96,,"Gjerstad, E.","Museum of Mediterranean and Near Eastern Antiquities, Stockholm",Pottery,White Painted V,Grey,,,,,"White Painted V and Bichrome V, Group 46",,Coarse grit,,,Y,Direct transcription,279,Y,64600,109000,16,4.31,988,13270,18400,,,1.6,0.84,97.0,2.572,11.54,3280,0.272,,26.33,29.14,57500,22.8,1.74,2.3,0.396,,169.3,2.82,102.0,52.0,0.453,1.48,154.0,,,,,,,,,,,,,,,,,,
1261,MAR-40,MAR0040,MA96.10,Marion,35.038,32.425,Tomb 96,,"Gjerstad, E.","Museum of Mediterranean and Near Eastern Antiquities, Stockholm",Pottery,White Painted V,Grey,,,,,"White Painted V and Bichrome V, Group 46",,Coarse grit,,,Y,Direct transcription,279,Z,69000,121100,9,4.21,947,12500,12100,,12,1.38,0.835,115.0,2.46,10.98,2930,0.276,,23.15,29.02,55100,20.8,1.63,2.1,0.368,,171.0,2.53,75.0,42.0,0.462,1.82,133.0,,,,,,,,,,,,,,,,,,
1262,MAR-41,MAR0041,MA96.11,Marion,35.038,32.425,Tomb 96,,"Gjerstad, E.","Museum of Mediterranean and Near Eastern Antiquities, Stockholm",Pottery,White Painted V,Buff,,,,,"White Painted V and Bichrome V, Group 46",,Coarse grit,,,Y,Direct transcription,280,E,64100,115100,161,3.92,914,13400,23900,643,,1.5,0.766,180.0,2.459,11.19,3380,0.272,10.9,23.87,27.01,50000,19.2,1.49,2.2,0.34,0.7,167.7,2.5,66.0,44.0,0.435,1.91,106.0,,,,,,,,,,,,,,,,,,
1263,MAR-42,MAR0042,MA96.12,Marion,35.038,32.425,Tomb 96,,"Gjerstad, E.","Museum of Mediterranean and Near Eastern Antiquities, Stockholm",Pottery,White Painted V,Grey,,,,,"White Painted V and Bichrome V, Group 46",,Coarse grit,,,Y,Direct transcription,280,F,67300,114800,154,4.18,913,13220,15600,839,4.7,1.34,0.768,104.0,2.489,11.12,3390,0.283,11.7,23.03,29.1,53500,19.6,1.36,2.1,0.28,0.5,198.4,2.48,85.0,56.0,0.43,1.9,345.0,,,,,,,,,,,,,,,,,,
1264,MAR-43,MAR0043,MA96.20,Marion,35.038,32.425,Tomb 96,,"Gjerstad, E.","Museum of Mediterranean and Near Eastern Antiquities, Stockholm",Pottery,White Painted V,Grey,,,,,"White Painted V and Bichrome V, Group 46",,Coarse grit,,,Y,Direct transcription,280,G,65500,121600,178,3.88,887,12680,18000,707,4.8,1.36,0.792,107.0,2.475,10.41,3380,0.276,10.2,23.6,29.4,54400,18.4,1.56,1.9,0.294,0.6,170.5,2.62,46.0,24.0,0.435,2.0,106.0,,,,,,,,,,,,,,,,,,
1265,MAR-44,MAR0044,MA96.19,Marion,35.038,32.425,Tomb 96,,"Gjerstad, E.","Museum of Mediterranean and Near Eastern Antiquities, Stockholm",Pottery,White Painted V,Buff,,,,,"White Painted V and Bichrome V, Group 46",,Coarse grit,,,Y,Direct transcription,280,H,64700,122900,158,4.0,904,13940,17400,735,9,1.71,0.763,115.0,2.556,11.21,3390,0.27,12.0,23.47,27.85,52500,19.3,1.57,2.2,0.306,0.5,180.3,2.66,45.0,71.0,0.407,2.14,115.0,,,,,,,,,,,,,,,,,,
1266,MAR-45,MAR0045,MA96.21,Marion,35.038,32.425,Tomb 96,,"Gjerstad, E.","Museum of Mediterranean and Near Eastern Antiquities, Stockholm",Pottery,Black on Red III(V),,,,,,"Black on Red III (V), Group 47",,,,,Y,Direct transcription,280,J,60400,83800,171,4.0,875,11400,17300,523,,1.21,0.915,135.0,2.847,13.51,3400,0.271,13.8,21.98,24.83,48100,27.3,1.71,2.2,0.419,,407.4,4.04,70.0,66.0,0.443,1.89,94.0,,,,,,,,,,,,,,,,,,
1267,MAR-46,MAR0046,MA96.22,Marion,35.038,32.425,Tomb 96,,"Gjerstad, E.","Museum of Mediterranean and Near Eastern Antiquities, Stockholm",Pottery,Black on Red III(V),,,,,,"Black on Red III (V), Group 47",,,,,Y,Direct transcription,280,K,46100,100700,145,4.03,1083,11270,13000,868,34.6,1.2,0.803,96.0,2.701,12.31,3150,0.265,13.0,19.2,21.5,42800,24.4,1.8,1.5,0.335,,152.0,3.05,63.0,41.0,0.478,2.11,183.0,,,,,,,,,,,,,,,,,,
1268,MAR-47,MAR0047,MA96.23,Marion,35.038,32.425,Tomb 96,,"Gjerstad, E.","Museum of Mediterranean and Near Eastern Antiquities, Stockholm",Pottery,Black on Red III(V),,,,,,"Black on Red III (V), Group 47",,,,,Y,Direct transcription,280,M,54000,120200,188,4.48,1302,11100,24600,496,,1.74,0.907,171.0,3.393,17.67,3580,0.308,17.8,24.99,23.64,49300,33.2,1.88,2.4,0.486,,145.9,4.36,106.0,74.0,0.481,2.33,104.0,,,,,,,,,,,,,,,,,,
1269,MAR-48,MAR0048,MA96.24,Marion,35.038,32.425,Tomb 96,,"Gjerstad, E.","Museum of Mediterranean and Near Eastern Antiquities, Stockholm",Pottery,Black on Red III(V),,,,,,"Black on Red III (V), Group 47",,,,,Y,Direct transcription,280,N,56800,86100,222,4.4,1014,16000,15000,726,,1.85,0.831,146.0,2.858,14.19,3250,0.298,12.7,27.57,27.41,54300,28.0,1.7,2.6,0.413,,194.4,3.72,120.0,67.0,0.474,2.2,123.0,,,,,,,,,,,,,,,,,,
1270,MAR-49,MAR0049,MA96.25,Marion,35.038,32.425,Tomb 96,,"Gjerstad, E.","Museum of Mediterranean and Near Eastern Antiquities, Stockholm",Pottery,Black on Red III(V),,,,,,"Black on Red III (V), Group 47",,,,,,Direct transcription,280,O,69000,75000,219,4.2,929,16100,14100,365,32.8,1.96,0.802,139.0,2.846,13.95,3430,0.28,12.1,25.5,28.48,58000,29.5,1.82,2.5,0.442,0.9,243.0,3.66,65.0,59.0,0.476,1.87,143.0,,,,,,,,,,,,,,,,,,
1271,MAR-50,MAR0050,MA96.27,Marion,35.038,32.425,Tomb 96,,"Gjerstad, E.","Museum of Mediterranean and Near Eastern Antiquities, Stockholm",Pottery,Black on Red III(V),,,,,,"Black on Red III (V), Group 47",,,,,Y,Direct transcription,280,P,71800,41600,159,6.08,901,3510,20000,532,1.8,1.74,1.486,215.0,6.014,38.2,4840,0.367,33.7,21.91,16.99,45000,80.4,2.78,5.0,1.196,0.8,108.6,10.59,83.0,124.0,0.797,4.13,107.0,,,,,,,,,,,,,,,,,,
1272,MAR-51,MAR0051,MA96.28,Marion,35.038,32.425,Tomb 96,,"Gjerstad, E.","Museum of Mediterranean and Near Eastern Antiquities, Stockholm",Pottery,Black on Red III(V),,,,,,"Black on Red III (V), Group 47",,,,,Y,Direct transcription,280,Q,54400,114600,165,3.42,773,14070,15000,699,15.7,1.14,0.675,98.0,2.125,9.6,2580,0.246,9.4,21.73,25.77,47000,17.1,1.34,1.7,0.129,0.1,145.3,2.18,86.0,33.0,0.446,1.15,108.0,,,,,,,,,,,,,,,,,,
1273,MAR-52,MAR0052,MA96.29,Marion,35.038,32.425,Tomb 96,,"Gjerstad, E.","Museum of Mediterranean and Near Eastern Antiquities, Stockholm",Pottery,Black on Red III(V),,,,,,"Black on Red III (V), Group 47",,,,,Y,Direct transcription,280,R,56000,128000,170,4.44,1091,10220,15300,956,5.8,1.95,0.886,145.0,3.282,16.92,3450,0.299,15.3,24.29,23.63,48800,32.2,1.92,3.0,0.49,0.4,132.9,4.47,96.0,61.0,0.539,1.86,114.0,,,,,,,,,,,,,,,,,,
1274,MAR-53,MAR0053,MA96.32,Marion,35.038,32.425,Tomb 96,,"Gjerstad, E.","Museum of Mediterranean and Near Eastern Antiquities, Stockholm",Pottery,Black on Red III(V),,,,,,"Black on Red III (V), Group 47",,,,,Y,Direct transcription,280,S,50000,114900,156,3.76,718,9560,13000,565,11.3,1.38,0.736,113.0,2.754,13.46,2970,0.25,12.1,19.9,21.24,42500,24.3,1.63,2.6,0.432,0.2,172.2,3.47,80.0,32.0,0.476,2.11,126.0,,,,,,,,,,,,,,,,,,
1275,MAR-54,MAR0054,MA96.34,Marion,35.038,32.425,Tomb 96,,"Gjerstad, E.","Museum of Mediterranean and Near Eastern Antiquities, Stockholm",Pottery,Black on Red III(V),,,,,,"Black on Red III (V), Group 47",,,,,Y,Direct transcription,280,T,58300,111600,207,4.41,796,12470,15000,656,37.5,1.37,0.829,119.0,2.736,12.21,2710,0.271,12.0,21.08,24.49,46000,24.0,1.54,1.9,0.373,0.2,174.7,3.19,72.0,51.0,0.492,1.86,110.0,,,,,,,,,,,,,,,,,,
1276,MAR-55,MAR0055,MA96.37,Marion,35.038,32.425,Tomb 96,,"Gjerstad, E.","Museum of Mediterranean and Near Eastern Antiquities, Stockholm",Pottery,Black on Red III(V),,,,,,"Black on Red III (V), Group 47",,,,,Y,Direct transcription,280,U,72800,67700,97,5.83,737,5270,17000,644,11,2.04,1.287,231.0,5.467,33.45,4370,0.391,28.5,19.36,17.31,44400,71.2,2.83,4.6,1.137,0.2,124.1,9.75,94.0,98.0,0.765,3.86,84.0,,,,,,,,,,,,,,,,,,
1277,MAR-56,MAR0056,MA96.38,Marion,35.038,32.425,Tomb 96,,"Gjerstad, E.","Museum of Mediterranean and Near Eastern Antiquities, Stockholm",Pottery,Black on Red III(V),,,,,,"Black on Red III (V), Group 47",,,,,Y,Direct transcription,280,V,59000,96100,166,4.47,979,12210,20000,1158,8.3,1.18,0.793,115.0,2.542,10.61,2960,0.271,9.7,25.39,28.27,52200,22.0,1.53,1.9,0.32,0.3,179.9,2.94,48.0,39.0,0.427,1.59,124.0,,,,,,,,,,,,,,,,,,
1278,MAR-57,MAR0057,MA96.39,Marion,35.038,32.425,Tomb 96,,"Gjerstad, E.","Museum of Mediterranean and Near Eastern Antiquities, Stockholm",Pottery,Black on Red III(V),,,,,,"Black on Red III (V), Group 47",,,,,Y,Direct transcription,280,W,62000,82500,192,4.55,966,13060,14700,401,16.5,1.12,0.71,100.0,2.709,10.62,2940,0.263,9.1,30.13,30.36,59000,21.9,1.87,2.5,0.332,0.6,234.1,3.01,73.0,55.0,5.28,1.47,158.0,,,,,,,,,,,,,,,,,,
1279,MAR-58,MAR0058,MA96.40,Marion,35.038,32.425,Tomb 96,,"Gjerstad, E.","Museum of Mediterranean and Near Eastern Antiquities, Stockholm",Pottery,Black on Red III(V),,,,,,"Black on Red III (V), Group 47",,,,,Y,Direct transcription,280,X,51900,114200,174,3.87,793,13810,12000,1160,11.6,1.05,0.653,80.0,2.154,8.82,2610,0.241,10.1,21.07,25.59,46700,16.3,1.3,1.5,0.282,0.1,147.9,2.2,112.0,35.0,0.388,2.12,111.0,,,,,,,,,,,,,,,,,,
1280,MLA-1,MLA0001,M10.1,Milia,35.239,33.781,Tomb 10,,"Gjerstad, E.","Museum of Mediterranean and Near Eastern Antiquities, Stockholm",Pottery,White Slip II,Dark grey brown,,,,Body,"White Slip II, Group 31,1400-1200 BC",1400-1200 B.C.,Heavily tempered,,,Y,Direct transcription,246,T,,15700,,3.89,1001,15140,6300,347,3.4,0.21,0.731,172.0,2.243,8.83,3990,0.306,9.7,40.95,42.41,72700,14.9,1.97,1.4,0.367,0.1,387.8,2.65,120.0,20.0,0.488,2.02,103.0,,,,,,,,,,,,,,,,,,
1281,MLA-2,MLA0002,M10.2,Milia,35.239,33.781,Tomb 10,,"Gjerstad, E.","Museum of Mediterranean and Near Eastern Antiquities, Stockholm",Pottery,White Slip II,Medium grit grey fabric,,,,Body,"White Slip II, Group 31,1400-1200 BC",1400-1200 B.C.,,,,Y,Direct transcription,246,U,,8700,,4.18,692,13570,9800,137,7,0.67,0.914,389.0,2.372,9.23,4760,0.295,4.2,29.66,37.7,70000,12.5,1.73,0.9,0.351,0.2,100.2,2.35,66.0,21.0,0.603,2.28,132.0,,,,,,,,,,,,,,,,,,
1282,MLA-3,MLA0003,M10.3,Milia,35.239,33.781,Tomb 10,,"Gjerstad, E.","Museum of Mediterranean and Near Eastern Antiquities, Stockholm",Pottery,White Slip II,Fine grit grey fabric,,,,Body,"White Slip II, Group 31,1400-1200 BC",1400-1200 B.C.,,,,Y,Direct transcription,246,V,,33700,,4.31,847,8060,7600,222,34.9,0.34,0.826,73.0,2.289,7.11,4040,0.349,4.6,43.94,43.86,69900,12.9,1.98,1.0,0.308,0.5,232.6,2.11,104.0,21.0,0.558,2.75,53.0,,,,,,,,,,,,,,,,,,
1283,MLA-3b,MLA0003b,,Milia,35.239,33.781,,,"Gjerstad, E.","Museum of Mediterranean and Near Eastern Antiquities, Stockholm",Pottery,,,,,,,,,,,,,"J. Gunneweg (Pers. Comm., 2008)",690,Q,101840,38580,,3.71,757,7780,8380,,,0.48,0.749,70.6,2.138,6.343,3910,0.33,10.76,39.588,41.078,65770,11.85,2.325,1.3,0.409,0.19,166.888,1.711,98.805,19.44,0.66,1.411,,,,,,,,,,,,,,,,,,,
1284,MLA-4,MLA0004,M10.4,Milia,35.239,33.781,Tomb 10,,"Gjerstad, E.","Museum of Mediterranean and Near Eastern Antiquities, Stockholm",Pottery,White Slip II,Grey,,,,Body,"White Slip II, Group 31,1400-1200 BC",1400-1200 B.C.,Fine,,,Y,Direct transcription,246,W,,27600,,4.04,767,6490,7800,155,2.9,0.36,0.642,155.0,2.331,7.27,3870,0.355,2.2,51.59,43.99,65300,12.9,2.2,0.7,0.32,0.1,222.4,2.38,140.0,26.0,0.659,2.29,46.0,,,,,,,,,,,,,,,,,,
1285,MLA-5,MLA0005,M10.5,Milia,35.239,33.781,Tomb 10,,"Gjerstad, E.","Museum of Mediterranean and Near Eastern Antiquities, Stockholm",Pottery,White Slip II,Medium grit grey and red fabric,,,,Body,"White Slip II, Group 31,1400-1200 BC",1400-1200 B.C.,,,,Y,Direct transcription,246,X,,24700,,4.25,841,6530,8200,139,2.5,0.37,0.628,104.0,2.352,7.04,3930,0.34,3.3,53.58,44.07,65300,14.5,1.97,0.7,0.302,,230.7,2.31,155.0,23.0,0.619,2.09,24.0,,,,,,,,,,,,,,,,,,
1286,MLA-6,MLA0006,M10.8,Milia,35.239,33.781,Tomb 10,,"Gjerstad, E.","Museum of Mediterranean and Near Eastern Antiquities, Stockholm",Pottery,White Slip II,Medium grit grey fabric,,,,Body,"White Slip II, Group 31,1400-1200 BC",1400-1200 B.C.,,,,Y,Direct transcription,246,Y,,27800,,3.49,766,10400,2100,58,2,0.14,0.583,37.0,1.987,7.39,3040,0.286,,37.07,39.87,61600,13.0,1.51,0.9,0.287,0.1,458.3,1.77,151.0,24.0,0.549,1.92,57.0,,,,,,,,,,,,,,,,,,
1287,MLA-7,MLA0007,M10.9,Milia,35.239,33.781,Tomb 10,,"Gjerstad, E.","Museum of Mediterranean and Near Eastern Antiquities, Stockholm",Pottery,White Slip II,Medium grit grey brown fabric,,,,Body,"White Slip II, Group 31,1400-1200 BC",1400-1200 B.C.,,,,Y,Direct transcription,246,Z,,30100,,3.75,791,8140,8500,66,4.2,0.23,0.585,233.0,2.148,7.38,3680,0.312,1.9,38.71,41.85,63000,10.8,1.69,0.7,0.296,0.1,244.1,2.04,139.0,21.0,0.539,2.04,107.0,,,,,,,,,,,,,,,,,,
1288,MLA-8,MLA0008,M10.10,Milia,35.239,33.781,Tomb 10,,"Gjerstad, E.","Museum of Mediterranean and Near Eastern Antiquities, Stockholm",Pottery,White Slip II,Medium grit grey and red fabric,,,,Body,"White Slip II, Group 31,1400-1200 BC",1400-1200 B.C.,,,,Y,Direct transcription,248,E,,22800,,3.18,753,10170,4300,169,2.9,0.37,0.467,112.0,1.757,6.67,3340,0.274,,36.99,40.6,62300,10.3,1.56,0.5,0.294,,431.9,1.85,121.0,21.0,0.464,1.78,53.0,,,,,,,,,,,,,,,,,,
1289,MLA-9,MLA0009,M10.11,Milia,35.239,33.781,Tomb 10,,"Gjerstad, E.","Museum of Mediterranean and Near Eastern Antiquities, Stockholm",Pottery,White Slip II,Medium grit grey fabric,,,,Body,"White Slip II, Group 31,1400-1200 BC",1400-1200 B.C.,,,,Y,Direct transcription,248,F,,30100,,3.72,882,7930,6300,214,2,0.36,0.613,178.0,2.207,8.72,3810,0.293,2.9,40.17,43.09,66900,15.8,1.74,1.2,0.369,0.5,176.2,2.6,126.0,29.0,0.559,2.2,77.0,,,,,,,,,,,,,,,,,,
1290,MLA-10,MLA0010,M10.16,Milia,35.239,33.781,Tomb 10,,"Gjerstad, E.","Museum of Mediterranean and Near Eastern Antiquities, Stockholm",Pottery,White Slip II,Medium grit grey fabric,,,,Body,"White Slip II, Group 31,1400-1200 BC",1400-1200 B.C.,,,,Y,Direct transcription,248,G,,28600,,4.21,730,13260,3700,127,1.8,0.43,0.748,53.0,2.256,8.6,4300,0.31,9.0,33.65,39.3,71400,13.6,1.83,1.1,0.364,0.4,93.2,2.24,76.0,24.0,0.547,1.93,61.0,,,,,,,,,,,,,,,,,,
1291,MLA-11,MLA0011,M10.15,Milia,35.239,33.781,Tomb 10,,"Gjerstad, E.","Museum of Mediterranean and Near Eastern Antiquities, Stockholm",Pottery,White Slip II,Medium grit brown fabric,,,,Body,"White Slip II, Group 31,1400-1200 BC",1400-1200 B.C.,,,,Y,Direct transcription,248,H,,25000,,3.94,730,14120,5700,241,33.8,0.31,0.818,69.0,2.182,8.3,4530,0.319,3.7,32.62,39.08,73200,12.1,1.82,0.6,0.422,0.6,86.2,2.2,92.0,21.0,0.571,2.2,89.0,,,,,,,,,,,,,,,,,,
1292,MLA-11b,MLA0011b,,Milia,35.239,33.781,,,"Gjerstad, E.","Museum of Mediterranean and Near Eastern Antiquities, Stockholm",Pottery,,,,,,,,,,,,,"J. Gunneweg (Pers. Comm., 2008)",690,R,99440,22980,,3.46,775,13710,6060,,,0.5,0.782,112.9,2.213,8.385,4430,0.31,9.6,33.937,38.475,73340,16.24,2.203,0.9,0.409,2.91,72.633,2.343,58.964,36.15,0.528,1.422,,,,,,,,,,,,,,,,,,,
1293,MLA-12,MLA0012,M10.17,Milia,35.239,33.781,Tomb 10,,"Gjerstad, E.","Museum of Mediterranean and Near Eastern Antiquities, Stockholm",Pottery,White Slip II,Medium grit brown and grey fabric,,,,Body,"White Slip II, Group 31,1400-1200 BC",1400-1200 B.C.,,,,Y,Direct transcription,248,J,,14400,,4.13,822,13830,5700,85,2.5,0.41,0.71,30.0,2.394,8.47,4860,0.336,5.2,37.04,40.86,74800,16.8,2.12,0.4,0.325,0.1,84.5,2.38,54.0,35.0,0.558,2.35,76.0,,,,,,,,,,,,,,,,,,
1294,MLA-12b,MLA0012b,,Milia,35.239,33.781,,,"Gjerstad, E.","Museum of Mediterranean and Near Eastern Antiquities, Stockholm",Pottery,,,,,,,,,,,,,"J. Gunneweg (Pers. Comm., 2008)",690,S,100760,22490,,3.63,826,13500,1860,,,0.55,0.863,93.1,2.424,9.533,4630,0.351,8.05,37.979,39.289,74280,19.08,2.315,1.2,0.427,0.14,75.949,2.528,101.594,47.32,0.428,1.842,,,,,,,,,,,,,,,,,,,
1295,MLA-13,MLA0013,M10.18,Milia,35.239,33.781,Tomb 10,,"Gjerstad, E.","Museum of Mediterranean and Near Eastern Antiquities, Stockholm",Pottery,White Slip II,Medium grit grey fabric,,,,Body,"White Slip II, Group 31,1400-1200 BC",1400-1200 B.C.,,,,Y,Direct transcription,248,K,,19400,,3.95,704,13290,5900,392,5.4,0.41,0.794,382.0,2.294,9.01,4850,0.278,4.1,32.29,38.26,74700,12.8,1.77,0.7,0.396,0.2,137.2,2.23,80.0,22.0,0.583,2.08,74.0,,,,,,,,,,,,,,,,,,
1296,MLA-14,MLA0014,M10.19,Milia,35.239,33.781,Tomb 10,,"Gjerstad, E.","Museum of Mediterranean and Near Eastern Antiquities, Stockholm",Pottery,White Slip II,Medium grit grey and red fabric,,,,Body,"White Slip II, Group 31,1400-1200 BC",1400-1200 B.C.,,,,Y,Direct transcription,248,M,,21800,,4.03,528,14740,4700,119,1.2,0.28,0.766,40.0,2.431,7.93,4470,0.368,5.7,27.72,33.27,68000,15.1,2.16,0.4,0.399,0.2,168.0,2.26,82.0,33.0,0.661,2.53,55.0,,,,,,,,,,,,,,,,,,
1297,MLA-15,MLA0015,M10.20,Milia,35.239,33.781,Tomb 10,,"Gjerstad, E.","Museum of Mediterranean and Near Eastern Antiquities, Stockholm",Pottery,White Slip II,Medium grit grey and red fabric,,,,Body,"White Slip II, Group 31,1400-1200 BC",1400-1200 B.C.,,,,Y,Direct transcription,248,N,,13200,,5.27,1679,18670,9600,483,4.5,0.28,0.765,116.0,2.281,6.64,4860,0.337,11.1,43.94,36.15,84400,13.0,2.11,1.0,0.408,0.6,214.0,1.96,94.0,25.0,0.601,1.81,200.0,,,,,,,,,,,,,,,,,,
1298,MLA-16,MLA0016,M10.21,Milia,35.239,33.781,Tomb 10,,"Gjerstad, E.","Museum of Mediterranean and Near Eastern Antiquities, Stockholm",Pottery,White Slip I-II,Medium grit grey fabric,,,,Body,"White Slip I-II, Group 4, 1600-1400 BC",1600-1400 B.C.,,,,Y,Direct transcription,248,O,,4400,,3.69,479,14030,8900,203,12.4,0.27,0.699,165.0,1.921,5.17,5560,0.365,11.0,22.66,44.4,80100,8.3,1.99,0.5,0.408,0.1,66.3,1.59,65.0,25.0,0.584,2.05,88.0,,,,,,,,,,,,,,,,,,
1299,MLA-17,MLA0017,M10.22,Milia,35.239,33.781,Tomb 10,,"Gjerstad, E.","Museum of Mediterranean and Near Eastern Antiquities, Stockholm",Pottery,White Slip I-II,Medium grit red brown,,,,Body,"White Slip I-II, Group 4, 1600-1400 BC",1600-1400 B.C.,,,,Y,Direct transcription,248,P,,25400,,4.12,836,12500,3600,195,5.4,0.18,0.783,97.0,2.176,7.99,4150,0.301,2.2,36.55,38.21,71400,14.2,1.8,0.6,0.337,0.1,159.6,2.14,101.0,23.0,0.541,1.54,64.0,,,,,,,,,,,,,,,,,,
1300,MLA-18,MLA0018,M10.23,Milia,35.239,33.781,Tomb 10,,"Gjerstad, E.","Museum of Mediterranean and Near Eastern Antiquities, Stockholm",Pottery,White Slip I-II,Medium grit grey fabric,,,,Body,"White Slip I-II, Group 4, 1600-1400 BC",1600-1400 B.C.,,,,Y,Direct transcription,248,Q,,21900,,5.4,972,17660,10400,204,7.5,0.74,1.107,214.0,3.142,9.44,5640,0.489,5.9,32.61,43.87,86600,14.5,2.78,0.8,0.334,0.4,62.1,2.62,51.0,37.0,0.686,2.72,151.0,,,,,,,,,,,,,,,,,,
1301,MLA-19,MLA0019,M10.24,Milia,35.239,33.781,Tomb 10,,"Gjerstad, E.","Museum of Mediterranean and Near Eastern Antiquities, Stockholm",Pottery,White Slip I-II,Brown,,,,Body,"White Slip I-II, Group 4, 1600-1400 BC",1600-1400 B.C.,Coarse,,,Y,Direct transcription,248,R,,26600,,3.5,866,5720,3400,130,5.2,0.36,0.783,62.0,2.095,6.41,4480,0.321,6.8,40.26,46.93,79300,8.6,1.66,0.6,0.221,0.1,69.7,1.63,52.0,16.0,0.535,1.32,67.0,,,,,,,,,,,,,,,,,,
1302,MLA-19b,MLA0019b,,Milia,35.239,33.781,,,"Gjerstad, E.","Museum of Mediterranean and Near Eastern Antiquities, Stockholm",Pottery,,,,,,,,,,,,,"J. Gunneweg (Pers. Comm., 2008)",690,T,107510,28640,,3.16,902,5660,5860,,,0.46,0.835,123.3,2.024,6.273,4320,0.285,6.87,38.632,45.152,79020,10.93,2.164,0.7,0.203,0.04,52.004,1.733,89.94,37.98,0.405,0.727,,,,,,,,,,,,,,,,,,,
1303,MLA-20,MLA0020,M10.25,Milia,35.239,33.781,Tomb 10,,"Gjerstad, E.","Museum of Mediterranean and Near Eastern Antiquities, Stockholm",Pottery,White Slip I-II,Medium grit grey fabric,,,,Body,"White Slip I-II, Group 4, 1600-1400 BC",1600-1400 B.C.,,,,Y,Direct transcription,248,S,,,,4.86,1702,3420,6200,284,8.7,0.85,0.881,31.0,3.017,12.46,5030,0.392,3.9,57.36,37.17,101400,21.6,2.02,1.6,0.49,0.4,187.3,3.67,69.0,43.0,0.574,2.76,201.0,,,,,,,,,,,,,,,,,,
1304,MLA-21,MLA0021,M10.26,Milia,35.239,33.781,Tomb 10,,"Gjerstad, E.","Museum of Mediterranean and Near Eastern Antiquities, Stockholm",Pottery,White Slip I-II,Medium grit red and grey fabric,,,,Body,"White Slip I-II, Group 4, 1600-1400 BC",1600-1400 B.C.,,,,Y,Direct transcription,248,T,,10400,,3.61,461,14460,9300,122,10,0.48,0.713,194.0,2.002,5.12,5100,0.357,3.8,20.21,42.58,82400,7.4,1.84,0.6,0.364,0.1,64.9,1.4,69.0,25.0,0.487,2.0,135.0,,,,,,,,,,,,,,,,,,
1305,MLA-22,MLA0022,M10.27,Milia,35.239,33.781,Tomb 10,,"Gjerstad, E.","Museum of Mediterranean and Near Eastern Antiquities, Stockholm",Pottery,White Slip I-II,Medium grit red and grey fabric,,,,Body,"White Slip I-II, Group 4, 1600-1400 BC",1600-1400 B.C.,,,,Y,Direct transcription,248,U,,23700,,3.86,808,12930,9400,58,2.3,0.23,0.703,48.0,2.271,7.94,4160,0.327,3.2,35.49,38.74,72100,12.1,1.53,0.7,0.31,0.3,137.2,2.04,111.0,26.0,0.51,2.1,143.0,,,,,,,,,,,,,,,,,,
1306,MLA-23,MLA0023,M10.28,Milia,35.239,33.781,Tomb 10,"Museum of Mediterranean and Near Eastern Antiquities, Stockholm","Gjerstad, E.","Museum of Mediterranean and Near Eastern Antiquities, Stockholm",Pottery,Bichrome,Medium grit drab fabric,,Jar,Jar,Body,Artzy (1972) Milia Bichrome Ware,,,,,Y,Direct transcription,248,V,,114400,,4.27,1158,12000,14600,366,6,1.97,1.052,408.0,3.971,21.05,4120,0.357,3.6,31.81,19.75,48700,39.5,2.39,4.5,0.624,0.8,763.3,6.59,283.0,63.0,0.555,3.02,144.0,,,,,,,,,,,,,,,,,,
1307,MLA-24,MLA0024,M10.31,Milia,35.239,33.781,Tomb 10,"Museum of Mediterranean and Near Eastern Antiquities, Stockholm","Gjerstad, E.","Museum of Mediterranean and Near Eastern Antiquities, Stockholm",Pottery,Bichrome,Fine pink and drab fabric,,Jar,Jar,Lug/Handle,Artzy (1972) Milia Bichrome Ware,,,,,Y,Direct transcription,248,W,,40600,,4.46,1419,15690,16500,251,9.7,1.73,1.135,252.0,3.967,19.92,4780,0.341,9.6,34.11,23.38,57500,41.8,2.665,4.5,0.685,0.95,335.4,7.11,281.0,72.0,0.649,3.44,143.0,,,,,,,,,,,,,,,,,,
1308,MLA-25,MLA0025,M10.34,Milia,35.239,33.781,Tomb 10,"Museum of Mediterranean and Near Eastern Antiquities, Stockholm","Gjerstad, E.","Museum of Mediterranean and Near Eastern Antiquities, Stockholm",Pottery,Bichrome,Fine pink fabric,,Jar,Jar,Body,Artzy (1972) Milia Bichrome Ware,,,,,Y,Direct transcription,248,X,,49700,,5.69,1313,10960,26100,228,14,1.88,1.4,301.0,5.029,31.78,5690,0.438,4.6,43.03,23.9,57600,49.2,2.73,4.4,0.667,1.1,308.1,7.12,322.0,95.0,0.738,3.21,152.0,,,,,,,,,,,,,,,,,,
1309,MLA-26,MLA0026,M10.39,Milia,35.239,33.781,Tomb 10,"Museum of Mediterranean and Near Eastern Antiquities, Stockholm","Gjerstad, E.","Museum of Mediterranean and Near Eastern Antiquities, Stockholm",Pottery,Bichrome,Medium grit drab fabric,,Jar,Jar,Body,Artzy (1972) Milia Bichrome Ware,,,,,Y,Direct transcription,248,Y,,74000,,6.72,1905,14410,22800,652,11,2.74,1.17,416.0,4.275,22.21,4360,0.375,5.2,41.09,21.54,53100,45.9,2.3,4.8,0.65,3.6,638.9,7.84,301.0,80.0,0.606,3.33,138.0,,,,,,,,,,,,,,,,,,
1310,MLA-27,MLA0027,M10.40,Milia,35.239,33.781,Tomb 10,"Museum of Mediterranean and Near Eastern Antiquities, Stockholm","Gjerstad, E.","Museum of Mediterranean and Near Eastern Antiquities, Stockholm",Pottery,Bichrome,Drab,,Jar,Jar,Body,Artzy (1972) Milia Bichrome Ware,,Fine,,,Y,Direct transcription,248,Z,,55700,,5.1,965,10650,18000,375,6.1,1.57,1.239,290.0,4.479,22.47,5240,0.392,7.1,33.19,23.32,56300,44.12,3.03,4.7,0.741,1.2,334.5,6.81,277.0,83.0,0.689,3.51,164.0,,,,,,,,,,,,,,,,,,
1311,MLA-28,MLA0028,M10.32,Milia,35.239,33.781,Tomb 10,"Museum of Mediterranean and Near Eastern Antiquities, Stockholm","Gjerstad, E.","Museum of Mediterranean and Near Eastern Antiquities, Stockholm",Pottery,Bichrome,Fine pink fabric,,Jar,Large jar,Body,Artzy (1972) Milia Bichrome Ware,,,,,Y,Direct transcription,253,E,,46900,,4.45,985,12970,22700,733,13.5,1.46,0.918,224.0,3.417,16.79,4690,0.324,0.7,34.3,22.89,58800,37.77,2.324,4.4,0.934,1.01,326.9,6.86,315.0,83.0,0.595,3.43,123.0,,,,,,,,,,,,,,,,,,
1312,MLA-29,MLA0029,M10.33,Milia,35.239,33.781,Tomb 10,"Museum of Mediterranean and Near Eastern Antiquities, Stockholm","Gjerstad, E.","Museum of Mediterranean and Near Eastern Antiquities, Stockholm",Pottery,Bichrome,Fine pink fabric,,Jar,Large jar,Rim,Artzy (1972) Milia Bichrome Ware,,,,,Y,Direct transcription,253,F,,34400,,5.75,638,12480,24100,617,11,1.73,1.368,407.0,5.361,28.89,4810,0.41,6.0,25.52,23.06,52900,53.6,3.09,4.0,0.692,1.1,309.2,6.74,248.0,83.0,0.79,3.02,120.0,,,,,,,,,,,,,,,,,,
1313,MLA-30,MLA0030,M10.42,Milia,35.239,33.781,Tomb 10,"Museum of Mediterranean and Near Eastern Antiquities, Stockholm","Gjerstad, E.","Museum of Mediterranean and Near Eastern Antiquities, Stockholm",Pottery,Bichrome,Drab,,,Large vessel,Lug/Handle,Artzy (1972) Milia Bichrome Ware,,Fine,,,Y,Direct transcription,253,G,,67900,,4.35,701,11860,21500,693,11,2.05,1.02,372.0,3.908,20.83,4220,0.299,12.2,22.56,22.69,53800,40.8,2.45,4.3,0.765,2.8,306.0,6.73,264.0,87.0,0.598,2.98,163.0,,,,,,,,,,,,,,,,,,
1314,MLA-31,MLA0031,M10.29,Milia,35.239,33.781,Tomb 10,"Museum of Mediterranean and Near Eastern Antiquities, Stockholm","Gjerstad, E.","Museum of Mediterranean and Near Eastern Antiquities, Stockholm",Pottery,"Cypriote White Painted, Hand Made",Buff,,,,,MLA A Handmade,,Fine,,,Y,Direct transcription,253,H,,107000,,4.57,1030,12120,17000,617,9.5,3.38,1.114,257.0,3.863,20.51,4170,0.302,4.5,24.29,19.89,46000,43.23,2.26,3.6,0.688,0.6,323.2,7.37,230.0,69.0,0.677,3.63,127.0,,,,,,,,,,,,,,,,,,
1315,MLA-32,MLA0032,M10.30,Milia,35.239,33.781,Tomb 10,"Museum of Mediterranean and Near Eastern Antiquities, Stockholm","Gjerstad, E.","Museum of Mediterranean and Near Eastern Antiquities, Stockholm",Pottery,"Cypriote White Painted, Hand Made",Drab,,,,,MLA A Handmade,,Fine,,,Y,Direct transcription,253,J,,113200,,5.21,929,15740,7000,366,25,2.02,1.043,244.0,4.006,19.28,4810,0.335,1.2,24.38,24.86,57800,37.01,2.499,3.5,0.577,0.63,287.6,5.98,221.0,40.0,0.707,3.22,105.0,,,,,,,,,,,,,,,,,,
1316,MLA-33,MLA0033,M10.35,Milia,35.239,33.781,Tomb 10,"Museum of Mediterranean and Near Eastern Antiquities, Stockholm","Gjerstad, E.","Museum of Mediterranean and Near Eastern Antiquities, Stockholm",Pottery,"Cypriote White Painted, Hand Made",Buff,,,,,"Syrian White Painted, Group 18",,Fine,,,Y,Direct transcription,253,K,,111300,,4.55,879,11330,20000,457,7.3,3.38,0.994,208.0,4.143,22.68,4590,0.305,4.9,20.55,18.73,42800,42.9,2.24,3.4,0.652,0.7,313.5,6.95,205.0,64.0,0.668,3.54,123.0,,,,,,,,,,,,,,,,,,
1317,MLA-34,MLA0034,M10.36,Milia,35.239,33.781,Tomb 10,"Museum of Mediterranean and Near Eastern Antiquities, Stockholm","Gjerstad, E.","Museum of Mediterranean and Near Eastern Antiquities, Stockholm",Pottery,"Cypriote White Painted, Hand Made",Buff,,,,,MLA A Handmade,,Fine,,,Y,Direct transcription,253,M,,106300,,5.36,1024,14140,12200,582,33.9,2.48,1.107,291.0,4.066,20.07,4610,0.343,8.0,25.86,24.82,57200,38.6,2.585,3.8,0.59,0.62,292.3,5.9,227.0,53.0,0.76,3.19,104.0,,,,,,,,,,,,,,,,,,
1318,MLA-35,MLA0035,M10.37,Milia,35.239,33.781,Tomb 10,"Museum of Mediterranean and Near Eastern Antiquities, Stockholm","Gjerstad, E.","Museum of Mediterranean and Near Eastern Antiquities, Stockholm",Pottery,"Cypriote White Painted, Hand Made",Buff,,,,,MLA A Handmade,,Fine,,,Y,Direct transcription,253,N,,62300,,5.2,1146,12740,15100,476,6.9,3.03,0.968,249.0,3.953,19.34,4540,0.321,9.7,24.7,19.53,44700,45.26,2.478,3.6,0.73,1.04,330.8,7.32,209.0,66.0,0.709,3.6,148.0,,,,,,,,,,,,,,,,,,
1319,MLA-36,MLA0036,M10.38,Milia,35.239,33.781,Tomb 10,"Museum of Mediterranean and Near Eastern Antiquities, Stockholm","Gjerstad, E.","Museum of Mediterranean and Near Eastern Antiquities, Stockholm",Pottery,"Cypriote White Painted, Hand Made",Buff,,,,,MLA A Handmade,,Fine,,,Y,Direct transcription,253,O,,58000,,4.58,1217,11280,14800,555,14.4,3.33,0.932,235.0,3.921,20.2,4790,0.306,7.6,29.55,20.23,46400,47.41,2.296,3.8,0.706,0.56,341.8,7.76,251.0,71.0,0.614,3.64,160.0,,,,,,,,,,,,,,,,,,
1320,MLA-37,MLA0037,M10.42,Milia,35.239,33.781,Tomb 10,,"Gjerstad, E.","Museum of Mediterranean and Near Eastern Antiquities, Stockholm",Pottery,Red Slip Ware,Fine red fabric,,,,,"Cypriote White Painted, Hand-Made",,,,,Y,Direct transcription,253,P,,24700,,5.27,272,2410,16300,501,8.7,3.52,1.213,1348.0,5.735,35.6,4880,0.392,7.6,17.51,19.62,52900,69.0,2.73,7.6,1.161,0.8,126.5,13.8,91.0,137.0,0.81,4.51,214.0,,,,,,,,,,,,,,,,,,
1321,MLA-38,MLA0038,M10.43,Milia,35.239,33.781,Tomb 10,,"Gjerstad, E.","Museum of Mediterranean and Near Eastern Antiquities, Stockholm",Pottery,Red Slip Ware,Fine red fabric,,,,,"Cypriote White Painted, Hand-Made",,,,,Y,Direct transcription,253,Q,,46900,,5.33,376,2390,16600,294,8.1,3.36,1.25,435.0,5.926,37.09,5130,0.445,7.4,20.05,19.85,54600,78.0,2.84,8.9,1.159,0.9,135.3,14.14,57.0,163.0,0.82,5.03,128.0,,,,,,,,,,,,,,,,,,
1322,MLA-39,MLA0039,M10.46,Milia,35.239,33.781,Tomb 10,,"Gjerstad, E.","Museum of Mediterranean and Near Eastern Antiquities, Stockholm",Pottery,Base Ring I,Brown,,,,,"Red Slip, Wheel-Made, Group 22",,Fine,,,Y,Direct transcription,253,R,,28600,,6.05,1320,10160,25300,391,13.4,2.57,1.323,528.0,6.176,35.8,5180,0.412,11.6,24.55,18.79,51800,80.0,2.92,6.8,1.251,0.8,174.1,12.65,130.0,137.0,0.822,5.74,146.0,,,,,,,,,,,,,,,,,,
1323,MLA-40,MLA0040,M10.47,Milia,35.239,33.781,Tomb 10,,"Gjerstad, E.","Museum of Mediterranean and Near Eastern Antiquities, Stockholm",Pottery,Base Ring I,Brown,,,,,"Red Slip, Wheel-Made, Group 22",,Medium grit,,,Y,Direct transcription,253,S,,42500,,4.69,541,12350,11800,541,13.9,1.69,1.104,847.0,3.997,20.21,4690,0.364,8.7,18.6,24.52,54600,34.7,2.37,2.6,0.542,0.4,310.3,4.99,165.0,59.0,0.73,3.58,127.0,,,,,,,,,,,,,,,,,,
1324,MLA-41,MLA0041,M10.48,Milia,35.239,33.781,Tomb 10,,"Gjerstad, E.","Museum of Mediterranean and Near Eastern Antiquities, Stockholm",Pottery,Base Ring I,Brown,,,,,"Red Slip, Wheel-Made, Group 22",,Fine,,,Y,Direct transcription,253,T,,21500,,5.44,953,9590,28400,22,9.7,2.49,1.374,797.0,5.843,35.61,5470,0.403,6.7,23.05,19.66,53300,75.2,2.71,8.0,1.25,0.8,188.1,12.1,162.0,135.0,0.802,5.58,147.0,,,,,,,,,,,,,,,,,,
1325,MLA-42,MLA0042,M10.49,Milia,35.239,33.781,Tomb 10,,"Gjerstad, E.","Museum of Mediterranean and Near Eastern Antiquities, Stockholm",Pottery,Base Ring I,Brown,,,,,"Red Slip, Wheel-Made, Group 22",,Fine,,,Y,Direct transcription,253,U,,28600,,5.89,872,8310,16200,625,6.1,2.63,1.337,1714.0,6.033,36.42,5060,0.416,8.9,18.38,18.45,50000,69.8,2.53,5.9,1.241,0.9,170.2,11.84,119.0,124.0,0.868,5.49,177.0,,,,,,,,,,,,,,,,,,
1326,MLA-43,MLA0043,M10.50,Milia,35.239,33.781,Tomb 10,,"Gjerstad, E.","Museum of Mediterranean and Near Eastern Antiquities, Stockholm",Pottery,Base Ring I,Brown,,,,,"Red Slip, Wheel-Made, Group 22",,Fine,,,Y,Direct transcription,253,V,,12800,,5.31,1387,10010,22900,502,7.3,2.52,1.111,396.0,5.428,32.03,5420,0.409,11.4,25.53,20.1,54600,73.2,2.82,7.1,1.228,0.9,184.5,12.64,160.0,142.0,0.77,5.8,142.0,,,,,,,,,,,,,,,,,,
1327,MLA-44,MLA0044,M10.51,Milia,35.239,33.781,Tomb 10,,"Gjerstad, E.","Museum of Mediterranean and Near Eastern Antiquities, Stockholm",Pottery,Base Ring I,Brown,,,,,"Red Slip, Wheel-Made, Group 22",,Fine,,,Y,Direct transcription,253,W,,2800,,5.95,1368,10190,29100,329,9.8,2.34,1.221,508.0,6.099,37.2,5940,0.439,8.0,26.88,20.12,55800,82.0,3.04,7.4,1.308,0.9,183.1,12.84,180.0,155.0,0.884,6.07,158.0,,,,,,,,,,,,,,,,,,
1328,MLA-45,MLA0045,M10.52,Milia,35.239,33.781,Tomb 10,,"Gjerstad, E.","Museum of Mediterranean and Near Eastern Antiquities, Stockholm",Pottery,Base Ring I,Brown,,,,,"Red Slip, Wheel-Made, Group 22",,Fine,,,Y,Direct transcription,253,X,,17900,,5.28,666,7630,22500,530,11,2.45,1.184,1635.0,5.481,34.73,5230,0.392,13.7,18.51,18.14,49600,67.0,2.34,6.9,1.836,1.6,194.1,11.65,122.0,139.0,0.813,5.34,154.0,,,,,,,,,,,,,,,,,,
1329,MLA-46,MLA0046,M10.53,Milia,35.239,33.781,Tomb 10,,"Gjerstad, E.","Museum of Mediterranean and Near Eastern Antiquities, Stockholm",Pottery,Base Ring I,Brown,,,,,"Red Slip, Wheel-Made, Group 22",,Fine,,,Y,Direct transcription,253,Y,,24700,,5.46,848,7970,18500,677,5.5,2.72,1.219,1932.0,6.05,36.38,5290,0.423,9.4,18.26,18.31,49400,70.2,2.52,6.4,1.213,0.6,165.1,11.93,124.0,121.0,0.852,5.38,167.0,,,,,,,,,,,,,,,,,,
1330,MLA-47,MLA0047,M10.54,Milia,35.239,33.781,Tomb 10,,"Gjerstad, E.","Museum of Mediterranean and Near Eastern Antiquities, Stockholm",Pottery,Base Ring I,Red,,,,,"Red Slip, Wheel-Made, Group 22",,Fine,,,Y,Direct transcription,253,Z,,,,6.43,2307,11470,30900,828,12.1,2.7,1.14,409.0,5.833,35.76,5590,0.42,7.4,40.51,22.6,58300,82.3,2.62,8.5,1.12,1.4,208.1,12.1,223.0,156.0,0.735,4.98,173.0,,,,,,,,,,,,,,,,,,
1331,MLA-48,MLA0048,M10.55,Milia,35.239,33.781,Tomb 10,,"Gjerstad, E.","Museum of Mediterranean and Near Eastern Antiquities, Stockholm",Pottery,Base Ring I,Red,,,,,"Red Slip, Wheel-Made, Group 22",,Fine,,,Y,Direct transcription,256,E,,12600,,6.76,1915,10350,23700,428,9.6,2.65,1.375,453.0,6.395,38.59,5620,0.449,7.3,29.98,20.61,58400,87.7,3.09,8.0,1.359,0.8,190.0,13.26,145.0,151.0,0.939,5.8,158.0,,,,,,,,,,,,,,,,,,
1332,MLA-49,MLA0049,M10.56,Milia,35.239,33.781,Tomb 10,,"Gjerstad, E.","Museum of Mediterranean and Near Eastern Antiquities, Stockholm",Pottery,Base Ring I,Grey,,,,,"Red Slip, Wheel-Made, Group 22",,"Fine, white inclusions",,,Y,Direct transcription,256,F,,36300,,6.27,1404,6510,20800,,10.8,2.31,1.484,351.0,6.716,43.28,4860,0.44,10.5,22.14,18.52,51000,89.7,3.08,8.0,1.36,0.7,145.0,14.02,72.0,153.0,0.945,5.22,130.0,,,,,,,,,,,,,,,,,,
1333,MLA-50,MLA0050,M10.57,Milia,35.239,33.781,Tomb 10,,"Gjerstad, E.","Museum of Mediterranean and Near Eastern Antiquities, Stockholm",Pottery,Base Ring I,Grey,,,,,Egyptian Composition,,White inclusions,,,Y,Direct transcription,256,G,,6000,,5.43,472,6720,24900,511,7.9,2.6,1.399,975.0,6.612,44.61,5620,0.428,11.8,16.86,17.85,49500,,2.91,8.2,,0.7,153.7,14.33,71.0,157.0,0.929,,128.0,,,,,,,,,,,,,,,,,,
1334,MLA-50a,MLA0050a,,Milia,35.239,33.781,,,"Gjerstad, E.","Museum of Mediterranean and Near Eastern Antiquities, Stockholm",Pottery,,,,,,,,,,,,Y,Direct transcription,804,Z,91600,17500,156,5.58,476,6490,26000,268,8.1,2.928,1.449,959.0,6.675,44.19,5420,0.427,37.4,18.2,17.82,47900,88.9,3.058,7.85,1.411,0.52,170.0,14.13,64.0,179.0,0.902,5.0,127.0,,,,,,,,,,,,,,,,,,
1335,MLA-51,MLA0051,M10.61,Milia,35.239,33.781,Tomb 10,,"Gjerstad, E.","Museum of Mediterranean and Near Eastern Antiquities, Stockholm",Pottery,Base Ring I,Red and grey,,,,,"Red Slip, Wheel-Made, Group 22",,Medium grit,,,Y,Direct transcription,256,H,,22700,,4.06,1205,9420,9500,395,10.3,0.35,0.523,529.0,1.729,7.88,3050,0.253,7.0,38.3,43.17,76200,7.1,1.5,0.6,0.371,0.4,402.5,2.09,116.0,16.0,0.435,2.04,126.0,,,,,,,,,,,,,,,,,,
1336,MLA-52,MLA0052,M10.62,Milia,35.239,33.781,Tomb 10,,"Gjerstad, E.","Museum of Mediterranean and Near Eastern Antiquities, Stockholm",Pottery,Base Ring I,Grey,,,,,"Red Slip, Wheel-Made, Group 22",,Medium grit,,,Y,Direct transcription,256,J,,32600,,2.84,995,9300,9000,413,4.9,0.15,0.467,768.0,1.73,7.33,2940,0.237,,33.98,42.21,69900,0.5,1.15,1.1,0.623,0.3,440.4,1.75,90.0,48.0,0.424,1.22,115.0,,,,,,,,,,,,,,,,,,
