Repository: AndreWeenk/DataAnalysis

File: CyprusPottery.csv (part 15 of 20)
7,AEVI-7,AEVI0007,,Ayios Epiktitos-Vrysi,35.321,33.39,,"Cyprus Museum, Nicosia","Artzy, M.",Lawrence Berkeley National Laboratory,Pottery,Red burnished,,,,,,,Neolithic,,,,Y,,738,W,,,,,,,,,,,,,,,,,,,,,,,,,,,,,,,,,,,,,,,,,,,,,,,,,,
8,AEVI-8,AEVI0008,,Ayios Epiktitos-Vrysi,35.321,33.39,,"Cyprus Museum, Nicosia","Artzy, M.",Lawrence Berkeley National Laboratory,Pottery,Red burnished,,,,,,,Neolithic,,,,Y,,738,X,,,,,,,,,,,,,,,,,,,,,,,,,,,,,,,,,,,,,,,,,,,,,,,,,,
9,AEVI-9,AEVI0009,,Ayios Epiktitos-Vrysi,35.321,33.39,,"Cyprus Museum, Nicosia","Artzy, M.",Lawrence Berkeley National Laboratory,Pottery,Red burnished,,,,,,,Neolithic,,,,Y,,738,Y,,,,,,,,,,,,,,,,,,,,,,,,,,,,,,,,,,,,,,,,,,,,,,,,,,
10,AEVI-10,AEVI0010,,Ayios Epiktitos-Vrysi,35.321,33.39,,"Cyprus Museum, Nicosia","Artzy, M.",Lawrence Berkeley National Laboratory,Pottery,Coarse ware,,,,,,,Neolithic,,,,Y,,738,Z,,,,,,,,,,,,,,,,,,,,,,,,,,,,,,,,,,,,,,,,,,,,,,,,,,
1337,MLA-53,MLA0053,M10.64,Milia,35.239,33.781,Tomb 10,,"Gjerstad, E.","Museum of Mediterranean and Near Eastern Antiquities, Stockholm",Pottery,Base Ring I,Grey,,,,,"Red Slip, Wheel-Made, Group 22",,Medium grit,,,Y,Direct transcription,256,K,,41300,,2.87,1043,8970,10300,,6.7,0.37,0.518,665.0,1.647,7.44,2530,0.234,,35.69,42.58,70300,5.5,1.15,1.1,0.395,0.4,401.2,1.96,100.0,20.0,0.322,1.79,113.0,,,,,,,,,,,,,,,,,,
1338,MLA-54,MLA0054,M12.1,Milia,35.239,33.781,Tomb 12,"Klassiska Institutionen och Antikmuseet, Lund","Gjerstad, E.","Museum of Mediterranean and Near Eastern Antiquities, Stockholm",Pottery,Bichrome,Medium grit red fabric,,,,,Artzy (1972) Milia Bichrome Ware,,,,,Y,Direct transcription,256,M,,63700,,3.54,816,11070,16800,592,3.6,1.57,0.765,843.0,2.928,15.55,4330,0.251,5.0,30.36,20.67,52700,31.3,1.63,4.0,0.64,1.4,674.1,5.52,250.0,65.0,0.491,3.11,108.0,,,,,,,,,,,,,,,,,,
1339,MLA-55,MLA0055,M12.2,Milia,35.239,33.781,Tomb 12,"Klassiska Institutionen och Antikmuseet, Lund","Gjerstad, E.","Museum of Mediterranean and Near Eastern Antiquities, Stockholm",Pottery,"Red slip, wheel made",Medium grit grey brown fabric,,,,,"Base-Ring I, Group 23",,,,,Y,Direct transcription,256,N,,81200,,3.75,626,5820,16900,318,10.6,1.48,0.841,374.0,3.809,21.83,3420,0.261,2.5,29.3,19.4,47400,41.2,1.89,4.4,0.617,0.5,416.9,6.47,316.0,74.0,0.589,2.46,143.0,,,,,,,,,,,,,,,,,,
1340,MLA-56,MLA0056,M12.3,Milia,35.239,33.781,Tomb 12,"Klassiska Institutionen och Antikmuseet, Lund","Gjerstad, E.","Museum of Mediterranean and Near Eastern Antiquities, Stockholm",Pottery,Bichrome,Medium grit brown fabric,,,,,MLA A Handmade,,,,,Y,Direct transcription,256,O,,108400,,4.67,1006,9940,14600,470,13.9,1.3,0.986,317.0,3.57,18.99,4340,0.296,7.7,26.41,18.3,47300,35.18,1.998,3.5,0.572,1.11,467.4,5.82,205.0,74.0,0.546,3.01,94.0,,,,,,,,,,,,,,,,,,
1341,MLA-57,MLA0057,M12.4,Milia,35.239,33.781,Tomb 12,"Klassiska Institutionen och Antikmuseet, Lund","Gjerstad, E.","Museum of Mediterranean and Near Eastern Antiquities, Stockholm",Pottery,Bichrome,Medium grit grey fabric,,,,,Artzy (1972) Milia Bichrome Ware,,,,,Y,Direct transcription,256,P,,107900,,5.27,1089,13760,12800,385,10.4,1.51,1.126,402.0,4.325,22.08,4330,0.353,4.7,33.76,23.41,59500,43.74,2.57,4.9,0.699,1.04,378.4,7.16,302.0,57.0,0.711,3.45,100.0,,,,,,,,,,,,,,,,,,
1342,MLA-58,MLA0058,M12.5,Milia,35.239,33.781,Tomb 12,"Klassiska Institutionen och Antikmuseet, Lund","Gjerstad, E.","Museum of Mediterranean and Near Eastern Antiquities, Stockholm",Pottery,Syrian Bichrome,Medium grit brown fabric,,,,,MLA A Handmade,,,,,Y,Direct transcription,256,Q,,107400,,4.52,1009,9520,11000,528,11.7,2.55,0.984,698.0,3.95,21.28,4240,0.296,8.1,30.53,20.24,52000,39.95,2.232,2.9,0.627,0.88,488.7,6.43,272.0,57.0,0.666,3.12,103.0,,,,,,,,,,,,,,,,,,
1343,MLA-59,MLA0059,M12.6,Milia,35.239,33.781,Tomb 12,"Klassiska Institutionen och Antikmuseet, Lund","Gjerstad, E.","Museum of Mediterranean and Near Eastern Antiquities, Stockholm",Pottery,Bichrome,Fine light grey fabric,,,,,"Syrian White Painted and Bichrome, Hand-Made, Group 18",,,,,Y,Direct transcription,256,R,,133300,,5.32,1122,10590,13200,834,9.2,2.64,0.987,664.0,4.212,23.27,4870,0.343,6.4,31.79,20.25,49900,45.6,2.3,2.3,0.699,1.0,800.7,7.03,260.0,45.0,0.682,3.18,90.0,,,,,,,,,,,,,,,,,,
1344,MLA-60,MLA0060,M12.7,Milia,35.239,33.781,Tomb 12,"Klassiska Institutionen och Antikmuseet, Lund","Gjerstad, E.","Museum of Mediterranean and Near Eastern Antiquities, Stockholm",Pottery,Bichrome,Medium grit light grey fabric,,,,,"Syrian White Painted and Bichrome, Hand-Made, Group 18",,,,,Y,Direct transcription,256,S,,139000,,5.77,1122,10660,18200,594,8.3,2.36,1.092,718.0,4.25,23.24,4330,0.319,5.9,33.78,20.09,48800,47.2,2.32,2.6,0.719,1.3,741.6,6.91,271.0,59.0,0.771,3.28,85.0,,,,,,,,,,,,,,,,,,
1345,MLA-61,MLA0061,M12.13,Milia,35.239,33.781,Tomb 12,"Klassiska Institutionen och Antikmuseet, Lund","Gjerstad, E.","Museum of Mediterranean and Near Eastern Antiquities, Stockholm",Pottery,Black Slip (Wheel Made),"Medium grit, grey-brown fabric",,,,,"Plain White, Wheel-Made, Group 20",,,,,Y,Direct transcription,256,T,,106100,,5.48,932,12820,17800,433,4.9,1.86,1.108,398.0,4.116,21.95,4290,0.325,5.3,32.41,23.41,55800,42.3,2.31,4.5,0.635,0.9,510.2,6.55,287.0,64.0,0.759,3.27,114.0,,,,,,,,,,,,,,,,,,
1346,MLA-62,MLA0062,M12.14,Milia,35.239,33.781,Tomb 12,"Klassiska Institutionen och Antikmuseet, Lund","Gjerstad, E.","Museum of Mediterranean and Near Eastern Antiquities, Stockholm",Pottery,Black Slip (Wheel Made),"Medium grit, brown fabric",,,,,MLA A Handmade,,,,,Y,Direct transcription,256,U,,84000,,5.04,899,11020,18700,437,7.4,1.6,1.059,471.0,3.999,20.72,4470,0.311,3.9,31.03,21.91,53800,40.14,2.213,3.6,0.595,0.92,545.5,6.12,276.0,78.0,0.653,3.08,104.0,,,,,,,,,,,,,,,,,,
1347,MLA-63,MLA0063,M12.8,Milia,35.239,33.781,Tomb 12,"Klassiska Institutionen och Antikmuseet, Lund","Gjerstad, E.","Museum of Mediterranean and Near Eastern Antiquities, Stockholm",Pottery,Coarse Ware,"Medium grit, brown fabric",,,,,"Black Slip, Wheel-Made, Group 45",,,,,Y,Direct transcription,256,V,,87500,,3.09,609,9220,21800,276,10.1,1.46,0.799,545.0,2.982,19.51,2820,0.205,5.2,22.13,13.79,35300,35.8,1.47,4.0,0.526,1.1,774.2,7.2,214.0,80.0,0.488,2.84,75.0,,,,,,,,,,,,,,,,,,
1348,MLA-64,MLA0064,M12.9,Milia,35.239,33.781,Tomb 12,"Klassiska Institutionen och Antikmuseet, Lund","Gjerstad, E.","Museum of Mediterranean and Near Eastern Antiquities, Stockholm",Pottery,Coarse Ware (Hand Made),Brown,Incised,,,,"Black Slip, Wheel-Made, Group 45",,Heavily tempered,,,Y,Direct transcription,256,W,,30800,,3.11,480,11870,26900,338,16.1,2.63,0.827,1004.0,3.42,21.77,4270,0.238,5.3,23.23,17.5,40700,37.3,1.53,6.1,0.636,1.0,571.2,8.33,272.0,98.0,0.471,3.17,105.0,,,,,,,,,,,,,,,,,,
1349,MLA-65,MLA0065,M12.10,Milia,35.239,33.781,Tomb 12,"Klassiska Institutionen och Antikmuseet, Lund","Gjerstad, E.","Museum of Mediterranean and Near Eastern Antiquities, Stockholm",Pottery,Coarse Ware,Medium grit brown fabric,,,,,"Black Slip, Wheel-Made, Group 45",,,,,Y,Direct transcription,256,X,,63100,,4.99,912,12720,21800,433,5.9,1.2,1.101,519.0,3.828,19.62,4910,0.31,4.7,24.91,20.34,46300,35.7,2.12,3.5,0.75,0.6,404.5,5.62,174.0,64.0,0.646,3.18,130.0,,,,,,,,,,,,,,,,,,
1350,MLA-66,MLA0066,M12.11,Milia,35.239,33.781,Tomb 12,"Klassiska Institutionen och Antikmuseet, Lund","Gjerstad, E.","Museum of Mediterranean and Near Eastern Antiquities, Stockholm",Pottery,Coarse Ware (Hand Made),Brown and red,Incised plastic decoration,,,,MLA A Handmade,,Heavily tempered,,,Y,Direct transcription,256,Y,,106700,,5.3,1133,9580,20800,305,15.4,1.67,1.098,443.0,4.299,24.11,4050,0.314,4.6,30.1,18.91,50500,46.24,2.175,4.6,0.703,0.97,377.6,7.32,228.0,88.0,0.714,3.3,100.0,,,,,,,,,,,,,,,,,,
1351,MLA-67,MLA0067,M12.12,Milia,35.239,33.781,Tomb 12,"Klassiska Institutionen och Antikmuseet, Lund","Gjerstad, E.","Museum of Mediterranean and Near Eastern Antiquities, Stockholm",Pottery,Coarse Ware (Wheel Made),Brown,Plastic decoration,,,,"Black Slip, Wheel-Made, Group 45",,Coarse,,,Y,Direct transcription,256,Z,,117200,,3.69,756,6070,14400,671,7.4,1.81,0.871,897.0,3.067,19.12,3730,0.237,7.0,20.33,15.71,38200,31.0,1.67,3.6,0.517,1.5,231.3,5.57,222.0,65.0,0.515,2.5,88.0,,,,,,,,,,,,,,,,,,
1352,MLA-68,MLA0068,M10.44,Milia,35.239,33.781,Tomb 10,,"Gjerstad, E.","Museum of Mediterranean and Near Eastern Antiquities, Stockholm",Pottery,Black Slip (Wheel Made),Grey,,,,,"Coarse Ware, Group 20",,Fine,,,Y,Direct transcription,258,E,,73500,,3.67,696,7140,12800,479,5.4,1.52,0.826,581.0,3.574,20.16,3760,0.258,8.3,28.79,20.41,48800,40.0,1.83,4.4,0.637,0.7,391.9,7.23,319.0,68.0,0.483,2.7,128.0,,,,,,,,,,,,,,,,,,
1353,MLA-69,MLA0069,M10.45,Milia,35.239,33.781,Tomb 10,,"Gjerstad, E.","Museum of Mediterranean and Near Eastern Antiquities, Stockholm",Pottery,Black Slip (Wheel Made),Grey,,,,,"Coarse Ware, Group 20",,Fine,,,Y,Direct transcription,258,F,,69500,,4.53,953,6950,13800,350,6.9,1.59,0.953,677.0,3.985,22.96,3820,0.281,8.8,32.65,20.76,49600,45.1,2.05,4.6,0.667,1.6,380.1,7.38,303.0,84.0,0.571,3.39,140.0,,,,,,,,,,,,,,,,,,
1354,MLA-70,MLA0070,M10.66,Milia,35.239,33.781,Tomb 10,,"Gjerstad, E.","Museum of Mediterranean and Near Eastern Antiquities, Stockholm",Pottery,Black Slip (Wheel Made),Grey,,,,,"Black Slip, Wheel-Made, Group 21",,Fine,,,Y,Direct transcription,258,G,,68700,,3.72,604,6150,18100,469,4.9,1.4,0.857,656.0,3.657,20.57,3690,0.252,6.1,27.03,20.75,49100,40.7,1.82,4.2,0.652,0.5,334.6,7.26,328.0,75.0,0.508,2.6,123.0,,,,,,,,,,,,,,,,,,
1355,MLA-71,MLA0071,M10.67,Milia,35.239,33.781,Tomb 10,,"Gjerstad, E.","Museum of Mediterranean and Near Eastern Antiquities, Stockholm",Pottery,Black Slip (Wheel Made),Drab,,,,,"Black Slip, Wheel-Made, Group 21",,"Fine, with many tiny inclusions",,,Y,Direct transcription,258,H,,75200,,4.02,604,8060,13100,392,18.5,1.22,0.893,363.0,3.645,18.91,4260,0.289,8.3,24.12,20.41,48800,37.6,2.0,3.5,0.604,0.7,272.6,6.1,284.0,67.0,0.571,2.77,113.0,,,,,,,,,,,,,,,,,,
1356,MLA-72,MLA0072,M10.68,Milia,35.239,33.781,Tomb 10,,"Gjerstad, E.","Museum of Mediterranean and Near Eastern Antiquities, Stockholm",Pottery,Black Slip (Wheel Made),Grey,,,,,"Black Slip, Wheel-Made, Group 21",,"Fine, with occasional inclusions",,,Y,Direct transcription,258,J,,85100,,4.14,1195,6440,13000,327,5.2,1.31,0.956,339.0,3.773,21.31,3300,0.251,7.2,31.29,18.71,45300,39.6,1.9,3.7,0.597,0.5,311.9,6.81,338.0,62.0,0.492,2.57,189.0,,,,,,,,,,,,,,,,,,
1357,MLA-73,MLA0073,M10.69,Milia,35.239,33.781,Tomb 10,,"Gjerstad, E.","Museum of Mediterranean and Near Eastern Antiquities, Stockholm",Pottery,Black Slip (Wheel Made),Grey,,,,,"Black Slip, Wheel-Made, Group 21",,Fine,,,Y,Direct transcription,258,K,,75100,,3.7,698,6710,16800,297,5.4,1.49,0.832,578.0,3.629,20.8,3710,0.252,4.8,28.58,20.88,49500,39.9,1.92,3.9,0.64,0.9,325.3,7.28,330.0,67.0,0.515,2.72,126.0,,,,,,,,,,,,,,,,,,
1358,MLA-74,MLA0074,M10.70,Milia,35.239,33.781,Tomb 10,,"Gjerstad, E.","Museum of Mediterranean and Near Eastern Antiquities, Stockholm",Pottery,Black Slip (Wheel Made),Grey,,,,,"Black Slip, Wheel-Made, Group 21",,"Fine, with occasional inclusions",,,Y,Direct transcription,258,M,,84500,,3.98,806,6350,14000,388,5.1,1.29,0.879,699.0,3.529,20.53,3680,0.255,9.4,30.91,18.83,46100,40.8,1.84,3.8,0.607,0.6,483.9,6.82,294.0,69.0,0.528,2.8,112.0,,,,,,,,,,,,,,,,,,
1359,MLA-75,MLA0075,M10.71,Milia,35.239,33.781,Tomb 10,,"Gjerstad, E.","Museum of Mediterranean and Near Eastern Antiquities, Stockholm",Pottery,Black Slip (Wheel Made),Grey,,,,,"Black Slip, Wheel-Made, Group 21",,Lightly tempered,,,Y,Direct transcription,258,N,,80300,,3.7,841,6190,11900,199,10.9,1.39,0.827,700.0,3.328,17.51,3550,0.215,6.6,30.4,19.85,48300,35.4,1.67,4.1,0.6,4.0,333.4,6.91,303.0,72.0,0.459,2.61,158.0,,,,,,,,,,,,,,,,,,
1360,MLA-76,MLA0076,M10.73,Milia,35.239,33.781,Tomb 10,,"Gjerstad, E.","Museum of Mediterranean and Near Eastern Antiquities, Stockholm",Pottery,Black Slip (Wheel Made),"Drab, soft",,,,,"Black Slip, Wheel-Made, Group 21",,Lightly tempered,,,Y,Direct transcription,258,O,,85800,,3.56,749,7810,17800,360,13.2,1.49,0.825,421.0,3.334,17.56,3570,0.247,4.6,27.72,19.65,46300,35.8,1.87,4.5,0.649,1.1,310.0,6.52,295.0,67.0,0.48,2.77,137.0,,,,,,,,,,,,,,,,,,
1361,MLA-77,MLA0077,M10.74,Milia,35.239,33.781,Tomb 10,,"Gjerstad, E.","Museum of Mediterranean and Near Eastern Antiquities, Stockholm",Pottery,Black Slip (Wheel Made),Fine soft drab fabric,,,,,"Black Slip, Wheel-Made, Group 21",,,,,Y,Direct transcription,258,P,,72800,,3.71,694,7870,10100,380,5.8,1.41,0.847,523.0,3.422,17.96,4160,0.254,8.5,26.99,20.15,47100,35.2,1.84,4.0,0.588,0.7,280.5,6.48,274.0,60.0,0.5,2.82,128.0,,,,,,,,,,,,,,,,,,
1362,MLA-78,MLA0078,M10.75,Milia,35.239,33.781,Tomb 10,,"Gjerstad, E.","Museum of Mediterranean and Near Eastern Antiquities, Stockholm",Pottery,Black Slip (Wheel Made),Grey,,,,,"Black Slip, Wheel-Made, Group 21",,Fine,,,Y,Direct transcription,258,Q,,91700,,3.59,642,6300,14300,249,6.2,1.38,0.759,481.0,3.348,19.07,3580,0.257,5.9,26.29,19.1,45500,37.6,1.75,4.2,0.634,0.7,304.1,6.63,310.0,67.0,0.494,2.47,112.0,,,,,,,,,,,,,,,,,,
1363,MLA-79,MLA0079,M10.77,Milia,35.239,33.781,Tomb 10,"Klassiska Institutionen och Antikmuseet, Lund","Gjerstad, E.","Museum of Mediterranean and Near Eastern Antiquities, Stockholm",Pottery,Black Slip (Wheel Made),Medium tempered drab fabric,,,,,"Black Slip, Wheel-Made, Group 21",,,,,Y,Direct transcription,258,R,,97300,,3.79,739,5590,14200,248,3.3,1.24,1.014,319.0,3.97,24.49,3390,0.291,9.4,28.69,17.93,43500,42.0,1.95,4.7,0.559,0.5,439.0,6.18,311.0,66.0,0.522,2.38,208.0,,,,,,,,,,,,,,,,,,
1364,MLA-80,MLA0080,M10.78,Milia,35.239,33.781,Tomb 10,,"Gjerstad, E.","Museum of Mediterranean and Near Eastern Antiquities, Stockholm",Pottery,Black Slip (Wheel Made),Fine hard black fabric,,,,,"Black Slip, Wheel-Made, Group 21",,,,,Y,Direct transcription,258,S,,33500,,6.04,742,10610,6100,393,4.9,1.29,1.736,866.0,6.205,28.74,9420,0.42,15.2,25.72,20.65,60200,55.8,3.03,1.3,1.203,0.3,163.2,5.98,98.0,36.0,0.823,6.17,260.0,,,,,,,,,,,,,,,,,,
1365,MLA-81,MLA0081,M10.79,Milia,35.239,33.781,Tomb 10,,"Gjerstad, E.","Museum of Mediterranean and Near Eastern Antiquities, Stockholm",Pottery,Black Slip (Wheel Made),"Fine brown, hard",,,,,"Black Slip, Wheel-Made, Group 21",,,,,Y,Direct transcription,258,T,,49800,,5.34,988,8860,30700,290,6.8,2.64,1.29,315.0,5.554,35.87,5430,0.38,10.1,23.45,20.24,56300,76.1,2.83,7.3,1.25,1.0,195.1,12.77,142.0,140.0,0.728,5.59,141.0,,,,,,,,,,,,,,,,,,
1366,MLA-82,MLA0082,M10.80,Milia,35.239,33.781,Tomb 10,,"Gjerstad, E.","Museum of Mediterranean and Near Eastern Antiquities, Stockholm",Pottery,Black Slip (Wheel Made),Fine soft drab fabric,,,,,"Black Slip, Wheel-Made, Group 21",,,,,Y,Direct transcription,258,U,,73000,,4.3,963,8910,15700,347,17.9,1.21,1.014,541.0,3.614,18.69,4230,0.298,7.8,27.8,19.55,47500,36.6,2.02,3.5,0.558,0.5,264.2,5.9,254.0,61.0,0.534,2.99,124.0,,,,,,,,,,,,,,,,,,
1367,MLA-83,MLA0083,M10.85,Milia,35.239,33.781,Tomb 10,,"Gjerstad, E.","Museum of Mediterranean and Near Eastern Antiquities, Stockholm",Pottery,Black Slip (Wheel Made),Medium tempered soft drab fabric,,,,,"Black Slip, Wheel-Made, Group 21",,,,,Y,Direct transcription,258,V,,28500,,3.86,776,6670,13600,192,16.2,1.25,0.89,526.0,3.664,18.65,4310,0.275,5.1,32.15,21.89,53600,38.8,1.88,5.5,0.745,0.7,469.2,7.67,370.0,87.0,0.482,3.08,205.0,,,,,,,,,,,,,,,,,,
1368,MLA-84,MLA0084,M10.82,Milia,35.239,33.781,Tomb 10,,"Gjerstad, E.","Museum of Mediterranean and Near Eastern Antiquities, Stockholm",Pottery,Black Slip (Wheel Made),"Drab, soft",,,,,"Black Slip, Wheel-Made, Group 21",,Fine,,,Y,Direct transcription,258,W,,69500,,3.54,714,8520,13100,332,11.9,1.37,0.815,618.0,3.542,18.49,4180,0.267,6.0,26.72,20.2,48100,35.6,1.8,3.8,0.584,0.7,278.3,6.51,278.0,65.0,0.501,2.86,121.0,,,,,,,,,,,,,,,,,,
1369,MLA-85,MLA0085,M10.83,Milia,35.239,33.781,Tomb 10,,"Gjerstad, E.","Museum of Mediterranean and Near Eastern Antiquities, Stockholm",Pottery,Black Slip (Wheel Made),Grey,,,,,Egyptian Composition,,Fine,,,Y,Direct transcription,258,X,,8700,,5.06,386,5210,33500,177,15.7,2.86,1.236,374.0,5.76,41.24,5480,0.421,9.7,17.29,17.67,45700,,3.02,8.8,,1.0,143.2,13.79,80.0,170.0,0.757,,117.0,,,,,,,,,,,,,,,,,,
1370,MLA-86,MLA0086,M10.84,Milia,35.239,33.781,Tomb 10,,"Gjerstad, E.","Museum of Mediterranean and Near Eastern Antiquities, Stockholm",Pottery,Black Slip (Wheel Made),"Drab, soft",,,,,"Black Slip, Wheel-Made, Group 21",,Fine,,,Y,Direct transcription,258,Y,,77800,,4.05,797,8890,21000,635,7.5,1.76,0.882,656.0,3.635,19.14,4030,0.294,4.6,27.67,20.46,48100,37.2,1.98,3.8,0.611,0.8,288.9,6.73,273.0,64.0,0.536,2.96,119.0,,,,,,,,,,,,,,,,,,
1371,MLA-87,MLA0087,,Milia,35.239,33.781,,"Museum of Mediterranean and Near Eastern Antiquities, Stockholm","Artzy, M.",Lawrence Berkeley National Laboratory,Pottery,White Slip,,,,Bowl,,,,,,,Y,Direct transcription,648,E,87700,15300,341,4.55,1252,21180,6500,,54.3,0.91,1.027,101.0,3.152,11.39,5840,0.398,13.9,33.68,38.85,81600,21.1,2.44,1.5,0.716,1.3,68.2,3.69,,58.0,0.542,3.24,197.0,,,,,,,,,,,,,,,,,,
1372,MLA-88,MLA0088,,Milia,35.239,33.781,,"Museum of Mediterranean and Near Eastern Antiquities, Stockholm","Artzy, M.",Lawrence Berkeley National Laboratory,Pottery,White Slip,,,,Bowl,,,,,,,Y,Direct transcription,648,F,99300,23100,424,4.59,741,18700,7100,125,11,0.78,1.083,429.0,3.174,10.81,5470,0.418,11.0,30.76,21.25,83200,19.1,2.58,1.4,0.715,0.3,67.3,2.92,25.0,54.0,0.642,3.23,688.0,,,,,,,,,,,,,,,,,,
1373,MLA-89,MLA0089,,Milia,35.239,33.781,,"Museum of Mediterranean and Near Eastern Antiquities, Stockholm","Artzy, M.",Lawrence Berkeley National Laboratory,Pottery,White Slip,,,,Bowl,,,,,,,Y,Direct transcription,648,G,96300,17200,386,4.32,812,18680,7000,169,7.8,0.73,1.051,94.0,3.108,10.5,5900,0.401,11.1,33.15,42.51,84200,17.3,2.65,1.4,0.65,0.3,65.1,3.08,65.0,55.0,0.55,2.9,128.0,,,,,,,,,,,,,,,,,,
1374,MLA-90,MLA0090,,Milia,35.239,33.781,,"Museum of Mediterranean and Near Eastern Antiquities, Stockholm","Artzy, M.",Lawrence Berkeley National Laboratory,Pottery,White Slip,,,,Bowl,,,,,,,Y,Direct transcription,648,H,89000,16300,345,4.36,844,23610,2400,318,10.3,0.39,0.987,456.0,2.565,6.7,5560,0.384,7.0,30.1,20.11,79300,10.9,2.42,0.7,0.231,0.2,40.5,1.55,31.0,39.0,0.542,2.65,315.0,,,,,,,,,,,,,,,,,,
1375,MLA-91,MLA0091,WHSL-32,Milia,35.239,33.781,,"Museum of Mediterranean and Near Eastern Antiquities, Stockholm","Artzy, M.",Lawrence Berkeley National Laboratory,Pottery,White Slip,,,Bowl,,,,,,,,Y,Direct transcription,648,Z,112300,22800,280,3.99,276,30560,26000,444,11.4,0.27,0.697,396.0,1.122,1.1,8730,0.501,2.9,3.56,55.74,13100,2.8,2.29,0.2,0.523,0.5,9.6,1.44,14.0,21.0,0.4,1.99,43.0,,,,,,,,,,,,,,,,,,
1376,MLA-91b,MLA0091b,,Milia,35.239,33.781,,"Museum of Mediterranean and Near Eastern Antiquities, Stockholm","Artzy, M.",Lawrence Berkeley National Laboratory,Pottery,,,,,,,,,,,,,"J. Gunneweg (Pers. Comm., 2008)",690,U,111250,36350,,3.03,750,5670,5220,,,0.44,0.724,384.8,1.831,5.12,3360,0.278,6.83,36.432,45.126,76230,7.23,1.981,1.0,0.239,0.31,49.415,1.501,84.263,4.54,0.43,0.457,,,,,,,,,,,,,,,,,,,
1377,MLA-92,MLA0092,,Milia,35.239,33.781,,"Museum of Mediterranean and Near Eastern Antiquities, Stockholm","Artzy, M.",Lawrence Berkeley National Laboratory,Pottery,White Slip,,,,Bowl,,,,,,,Y,Direct transcription,648,J,90400,34300,390,4.0,908,15850,7800,10,5.1,0.52,0.979,371.0,2.637,7.11,4850,0.367,7.8,31.19,39.64,76600,14.4,2.31,1.1,0.575,0.3,62.9,2.07,79.0,72.0,0.433,2.6,173.0,,,,,,,,,,,,,,,,,,
1378,MLA-93,MLA0093,,Milia,35.239,33.781,,"Museum of Mediterranean and Near Eastern Antiquities, Stockholm","Artzy, M.",Lawrence Berkeley National Laboratory,Pottery,White Slip,,,,Bowl,,,,,,,Y,Direct transcription,648,K,84500,29700,206,4.31,1314,17740,3400,431,9.6,0.43,0.896,769.0,2.53,7.14,4230,0.423,6.9,37.83,36.25,80700,10.5,2.6,0.7,0.695,0.1,150.5,1.72,82.0,46.0,0.571,2.45,185.0,,,,,,,,,,,,,,,,,,
1379,MLA-94,MLA0094,,Milia,35.239,33.781,,"Museum of Mediterranean and Near Eastern Antiquities, Stockholm","Artzy, M.",Lawrence Berkeley National Laboratory,Pottery,White Slip,,,,Bowl,,,,,,,Y,Direct transcription,648,M,113500,26300,354,3.85,772,12840,4200,205,6.1,0.56,0.825,72.0,2.492,9.36,5530,0.363,8.8,34.27,38.92,74200,14.6,2.08,0.9,0.671,,92.6,2.64,60.0,38.0,0.489,2.71,47.0,,,,,,,,,,,,,,,,,,
1380,MLA-95,MLA0095,,Milia,35.239,33.781,,"Museum of Mediterranean and Near Eastern Antiquities, Stockholm","Artzy, M.",Lawrence Berkeley National Laboratory,Pottery,White Slip,,,,Bowl,,,,,,,Y,Direct transcription,648,N,108800,36700,271,3.63,732,13110,9600,314,4.1,0.55,0.789,65.0,2.437,8.63,3810,0.304,9.8,33.95,38.79,68800,17.0,2.1,1.1,0.636,0.2,84.6,2.53,69.0,46.0,0.502,2.79,52.0,,,,,,,,,,,,,,,,,,
1381,MLA-301,MLA0301,"Comparison Material, Box III",Milia,35.239,33.781,Tomb 10,"Museum of Mediterranean and Near Eastern Antiquities, Stockholm","Artzy, M.",Lawrence Berkeley National Laboratory,Pottery,Bichrome,,,,,,Artzy (1972) Milia Bichrome Ware,,,,,Y,Direct transcription,561,V,68100,58500,115,3.7,1078,10420,25800,545,31.3,1.96,1.132,495.0,3.755,20.08,4830,0.308,20.7,38.14,24.24,62200,43.88,2.254,4.9,0.751,2.55,420.5,8.19,269.0,62.0,0.588,3.78,476.0,,,,,,,,,,,,,,,,,,
1382,MLA-302,MLA0302,"Comparison Material, Box III",Milia,35.239,33.781,Tomb 10,"Museum of Mediterranean and Near Eastern Antiquities, Stockholm","Artzy, M.",Lawrence Berkeley National Laboratory,Pottery,Bichrome,,,,,,Artzy (1972) Milia Bichrome Ware,,,,,,Direct transcription,561,W,71900,81800,142,4.07,1134,9450,23900,660,14.8,1.98,1.235,549.0,4.409,24.96,4070,0.361,26.0,34.56,23.26,59800,49.71,2.377,5.3,0.71,1.42,369.9,8.5,245.0,108.0,0.699,3.03,342.0,,,,,,,,,,,,,,,,,,
1383,MLA-303,MLA0303,,Milia,35.239,33.781,Tomb 10,"Museum of Mediterranean and Near Eastern Antiquities, Stockholm","Artzy, M.",Lawrence Berkeley National Laboratory,Pottery,Bichrome,,,,,,Artzy (1972) Milia Bichrome Ware,,,,,,"J. Gunneweg (Pers. Comm., 2008)",561,X,62980,128040,,4.11,1323,12850,12750,,,1.88,1.027,594.5,3.569,19.006,3270,0.348,17.46,31.851,24.531,57680,33.85,2.573,3.4,0.429,0.86,251.064,4.988,161.355,66.71,0.616,2.278,,,,,,,,,,,,,,,,,,,
1384,MLA-304,MLA0304,"Comparison Material, Box III",Milia,35.239,33.781,Tomb 10,"Museum of Mediterranean and Near Eastern Antiquities, Stockholm","Artzy, M.",Lawrence Berkeley National Laboratory,Pottery,Bichrome,,,,,,Artzy (1972) Milia Bichrome Ware,,,,,Y,Direct transcription,561,Y,68800,52200,149,4.1,821,14470,18800,1113,22.2,1.77,1.113,345.0,3.824,19.88,4200,0.325,20.2,27.59,23.44,58400,41.75,2.081,4.6,0.716,0.97,320.7,7.53,263.0,63.0,0.646,3.86,231.0,,,,,,,,,,,,,,,,,,
1385,MLA-305,MLA0305,Box III,Milia,35.239,33.781,Tomb 10,"Museum of Mediterranean and Near Eastern Antiquities, Stockholm","Artzy, M.",Lawrence Berkeley National Laboratory,Pottery,Bichrome,,,,,,Artzy (1972) Milia Bichrome Ware,,,,,Y,Direct transcription,561,Z,66500,59600,211,3.55,948,10270,23900,194,62.4,2.0,0.942,396.0,3.496,17.52,3650,0.281,15.1,32.18,23.04,56200,41.09,2.219,4.4,0.714,3.57,342.3,6.91,230.0,91.0,0.536,3.12,120.0,,,,,,,,,,,,,,,,,,
1386,MLA-306,MLA0306,,Milia,35.239,33.781,Tomb 10,"Museum of Mediterranean and Near Eastern Antiquities, Stockholm","Artzy, M.",Lawrence Berkeley National Laboratory,Pottery,Bichrome,,,,,,Artzy (1972) Milia Bichrome Ware,,,,,Y,Direct transcription,562,E,64300,60700,133,3.53,537,11150,19100,753,21,2.02,0.879,748.0,3.429,17.95,4290,0.291,14.0,19.78,21.9,54700,38.5,1.75,4.0,0.711,1.09,305.0,6.69,216.0,59.0,0.539,2.66,117.0,,,,,,,,,,,,,,,,,,
1387,MLA-307,MLA0307,Box III,Milia,35.239,33.781,Tomb 10,"Museum of Mediterranean and Near Eastern Antiquities, Stockholm","Artzy, M.",Lawrence Berkeley National Laboratory,Pottery,Bichrome,,,,,,Artzy (1972) Milia Bichrome Ware,,,,,Y,Direct transcription,562,F,69400,69500,125,3.97,1291,9230,13700,483,14.3,1.92,1.132,492.0,3.907,20.86,5070,0.299,18.4,32.89,23.39,61000,45.73,2.18,5.4,0.783,1.58,364.6,8.52,269.0,97.0,0.667,3.78,113.0,,,,,,,,,,,,,,,,,,
1388,MLA-308,MLA0308,Box III,Milia,35.239,33.781,Tomb 10,"Museum of Mediterranean and Near Eastern Antiquities, Stockholm","Artzy, M.",Lawrence Berkeley National Laboratory,Pottery,Bichrome,,,,,,Cypriot Bich. B Milia,,,,,Y,Direct transcription,562,G,71300,59700,163,4.14,858,9410,13900,500,12.5,1.89,1.231,517.0,4.087,20.05,5020,0.34,19.1,27.08,24.52,60100,41.28,2.363,4.0,0.769,0.89,341.9,7.49,275.0,62.0,0.689,3.23,93.0,,,,,,,,,,,,,,,,,,
1389,MLA-309,MLA0309,Box III,Milia,35.239,33.781,Tomb 10,"Museum of Mediterranean and Near Eastern Antiquities, Stockholm","Artzy, M.",Lawrence Berkeley National Laboratory,Pottery,Bichrome,,,,,,Artzy (1972) Milia Bichrome Ware,,,,,Y,Direct transcription,562,H,65100,65900,197,3.52,853,11640,14900,150,19.6,1.81,1.001,335.0,3.627,19.7,4420,0.286,18.4,28.11,21.62,51400,40.95,2.305,5.1,0.744,0.88,446.8,7.42,284.0,98.0,0.685,4.28,133.0,,,,,,,,,,,,,,,,,,
1390,MLA-310,MLA0310,,Milia,35.239,33.781,Tomb 10,"Museum of Mediterranean and Near Eastern Antiquities, Stockholm","Artzy, M.",Lawrence Berkeley National Laboratory,Pottery,Bichrome,,,,,,Artzy (1972) Milia Bichrome Ware,,,,,Y,Direct transcription,562,J,66900,25000,163,4.62,3361,10220,13400,179,13.4,1.55,1.296,1105.0,4.374,21.21,4580,0.315,20.8,53.14,24.26,58500,47.5,2.19,4.3,0.736,1.07,319.7,7.19,282.0,85.0,0.749,3.21,173.0,,,,,,,,,,,,,,,,,,
1391,MLA-311,MLA0311,Box III,Milia,35.239,33.781,Tomb 10,"Museum of Mediterranean and Near Eastern Antiquities, Stockholm","Artzy, M.",Lawrence Berkeley National Laboratory,Pottery,Bichrome,,,,,,Artzy (1972) Milia Bichrome Ware,,,,,Y,Direct transcription,562,K,75400,27200,155,4.29,1183,10170,16100,385,13.7,1.61,1.285,809.0,4.483,22.45,4830,0.315,21.1,34.18,24.05,59400,45.87,2.41,4.6,0.755,0.99,329.3,7.26,320.0,67.0,0.842,3.14,162.0,,,,,,,,,,,,,,,,,,
1392,MLA-312,MLA0312,Box III,Milia,35.239,33.781,Tomb 10,"Museum of Mediterranean and Near Eastern Antiquities, Stockholm","Artzy, M.",Lawrence Berkeley National Laboratory,Pottery,Bichrome,,,,,,Artzy (1972) Milia Bichrome Ware,,,,,Y,Direct transcription,562,M,75100,70900,155,4.64,1159,11000,20200,919,17.6,2.02,1.322,399.0,4.564,24.35,4650,0.361,21.4,35.15,24.3,58300,47.01,2.615,5.2,0.721,1.12,354.2,8.41,268.0,86.0,0.756,3.28,127.0,,,,,,,,,,,,,,,,,,
1393,MLA-313,MLA0313,Box III,Milia,35.239,33.781,Tomb 10,"Museum of Mediterranean and Near Eastern Antiquities, Stockholm","Artzy, M.",Lawrence Berkeley National Laboratory,Pottery,Bichrome,,,,,,Artzy (1972) Milia Bichrome Ware,,,,,Y,Direct transcription,562,N,77000,70600,169,4.53,864,9730,17000,391,15.3,1.86,1.174,576.0,4.054,19.62,4520,0.338,20.1,28.09,24.46,60700,43.99,2.457,3.9,0.724,1.01,318.4,7.18,286.0,68.0,0.639,2.97,89.0,,,,,,,,,,,,,,,,,,
1394,MLA-314,MLA0314,Box III,Milia,35.239,33.781,Tomb 10,"Museum of Mediterranean and Near Eastern Antiquities, Stockholm","Artzy, M.",Lawrence Berkeley National Laboratory,Pottery,Bichrome,,,,,,Artzy (1972) Milia Bichrome Ware,,,,,Y,Direct transcription,562,O,70800,60100,237,3.57,799,9310,17800,418,24,1.81,1.102,734.0,3.75,18.9,4770,0.306,17.4,26.26,23.59,59300,39.44,2.288,4.5,0.744,1.36,336.5,6.79,255.0,80.0,0.611,3.24,100.0,,,,,,,,,,,,,,,,,,
1395,MLA-315,MLA0315,,Milia,35.239,33.781,Tomb 10,"Museum of Mediterranean and Near Eastern Antiquities, Stockholm","Artzy, M.",Lawrence Berkeley National Laboratory,Pottery,Bichrome,,,,,,Artzy (1972) Milia Bichrome Ware,,,,,Y,Direct transcription,562,P,58300,113000,151,3.92,926,11730,12800,533,14.4,2.1,1.15,383.0,4.071,21.55,3890,0.286,17.5,27.11,19.78,48800,45.1,2.03,3.6,0.664,1.38,554.4,5.9,244.0,25.0,0.742,2.81,145.0,,,,,,,,,,,,,,,,,,
1396,MLA-316,MLA0316,Box III,Milia,35.239,33.781,Tomb 10,"Museum of Mediterranean and Near Eastern Antiquities, Stockholm","Artzy, M.",Lawrence Berkeley National Laboratory,Pottery,Bichrome,,,,,,Artzy (1972) Milia Bichrome Ware,,,,,Y,Direct transcription,562,Q,73300,24100,183,4.02,748,9730,18600,563,9.6,1.53,1.172,622.0,4.179,20.5,4660,0.324,19.9,31.12,22.91,60900,43.16,2.197,4.3,0.796,0.81,342.8,7.04,300.0,98.0,0.756,3.74,137.0,,,,,,,,,,,,,,,,,,
1397,MLA-317,MLA0317,Box III,Milia,35.239,33.781,Tomb 10,"Museum of Mediterranean and Near Eastern Antiquities, Stockholm","Artzy, M.",Lawrence Berkeley National Laboratory,Pottery,Bichrome,,,,,,Artzy (1972) Milia Bichrome Ware,,,,,Y,Direct transcription,562,R,71300,54500,233,3.87,857,9510,19300,265,20.7,1.88,1.054,446.0,3.846,19.49,4640,0.323,19.4,33.51,24.14,59200,41.44,2.291,4.4,0.743,1.12,336.1,7.27,281.0,76.0,0.761,4.25,97.0,,,,,,,,,,,,,,,,,,
1398,MLA-318,MLA0318,,Milia,35.239,33.781,Tomb 10,"Museum of Mediterranean and Near Eastern Antiquities, Stockholm","Artzy, M.",Lawrence Berkeley National Laboratory,Pottery,Bichrome,,,,,,Artzy (1972) Milia Bichrome Ware,,,,,Y,Direct transcription,562,S,63400,91700,140,4.01,893,8280,19900,1199,8.9,2.06,1.088,1144.0,3.975,19.35,4240,0.366,15.2,21.37,21.93,52400,40.5,2.26,3.7,0.725,0.9,291.0,6.21,205.0,96.0,0.662,2.96,180.0,,,,,,,,,,,,,,,,,,
1399,MLA-319,MLA0319,Box IV,Milia,35.239,33.781,Tomb 10,"Museum of Mediterranean and Near Eastern Antiquities, Stockholm","Artzy, M.",Lawrence Berkeley National Laboratory,Pottery,Bichrome,,,,,,Artzy (1972) Milia Bichrome Ware,,,,,Y,Direct transcription,562,T,73400,57800,144,4.25,1098,10530,18600,554,13.2,1.89,1.232,412.0,4.314,23.65,4800,0.354,20.2,32.01,23.64,57300,44.08,2.434,5.2,0.739,0.81,342.9,6.91,294.0,83.0,0.783,3.66,123.0,,,,,,,,,,,,,,,,,,
1400,MLA-320,MLA0320,Box IV,Milia,35.239,33.781,Tomb 10,"Museum of Mediterranean and Near Eastern Antiquities, Stockholm","Artzy, M.",Lawrence Berkeley National Laboratory,Pottery,Bichrome,,,,,,Artzy (1972) Milia Bichrome Ware,,,,,Y,Direct transcription,562,U,71800,73600,201,3.45,1155,10220,22100,517,14.3,1.88,1.056,381.0,3.588,17.83,4420,0.33,16.4,30.12,23.47,59000,38.63,2.35,5.2,0.745,0.78,338.6,7.28,275.0,99.0,0.718,3.09,97.0,,,,,,,,,,,,,,,,,,
1401,MLA-321,MLA0321,Box IV,Milia,35.239,33.781,Tomb 10,"Museum of Mediterranean and Near Eastern Antiquities, Stockholm","Artzy, M.",Lawrence Berkeley National Laboratory,Pottery,Bichrome,,,,,,Artzy (1972) Milia Bichrome Ware,,,,,Y,Direct transcription,562,V,71300,84900,162,4.36,970,10260,20900,108,14.6,1.88,1.199,444.0,4.332,22.29,4430,0.366,20.8,31.53,24.18,58800,46.21,2.511,5.3,0.745,0.95,372.9,7.78,270.0,82.0,0.702,3.73,135.0,,,,,,,,,,,,,,,,,,
1402,MLA-322,MLA0322,Box IV,Milia,35.239,33.781,Tomb 10,"Museum of Mediterranean and Near Eastern Antiquities, Stockholm","Artzy, M.",Lawrence Berkeley National Laboratory,Pottery,Bichrome,,,,,,Artzy (1972) Milia Bichrome Ware,,,,,Y,Direct transcription,562,W,70200,55500,190,3.83,966,11740,17400,265,14.1,1.76,0.979,239.0,3.479,17.2,4640,0.281,16.5,30.82,23.24,58500,38.95,2.165,4.5,0.726,1.09,342.7,6.96,272.0,111.0,0.599,2.82,98.0,,,,,,,,,,,,,,,,,,
1403,MLA-323,MLA0323,Box IV,Milia,35.239,33.781,Tomb 10,"Museum of Mediterranean and Near Eastern Antiquities, Stockholm","Artzy, M.",Lawrence Berkeley National Laboratory,Pottery,Bichrome,,,,,,Artzy (1972) Milia Bichrome Ware,,,,,Y,Direct transcription,562,X,70600,48100,186,3.89,1068,14480,19400,560,17.1,1.87,1.117,234.0,3.94,19.94,4510,0.298,18.3,29.03,22.88,56900,42.19,2.29,4.8,0.707,1.25,324.8,6.76,282.0,103.0,0.585,3.49,138.0,,,,,,,,,,,,,,,,,,
1404,MLA-324,MLA0324,Box IV,Milia,35.239,33.781,Tomb 10,"Museum of Mediterranean and Near Eastern Antiquities, Stockholm","Artzy, M.",Lawrence Berkeley National Laboratory,Pottery,Bichrome,,,,,,Artzy (1972) Milia Bichrome Ware,,,,,Y,Direct transcription,562,Y,68600,73600,147,3.66,877,12080,21700,692,16.5,1.84,1.082,618.0,3.767,19.08,4410,0.342,18.0,28.0,23.61,59400,40.5,2.119,5.2,0.715,1.13,321.8,7.48,280.0,119.0,0.661,3.72,93.0,,,,,,,,,,,,,,,,,,
1405,MLA-325,MLA0325,Box IV,Milia,35.239,33.781,Tomb 10,"Museum of Mediterranean and Near Eastern Antiquities, Stockholm","Artzy, M.",Lawrence Berkeley National Laboratory,Pottery,Bichrome,,,,,,Artzy (1972) Milia Bichrome Ware,,,,,Y,Direct transcription,562,Z,67100,68800,172,4.03,846,11580,20200,813,19.2,1.88,1.041,329.0,3.683,18.07,4330,0.327,18.4,28.02,23.86,60600,39.9,2.286,4.3,0.721,0.77,321.2,7.15,245.0,88.0,0.657,2.99,117.0,,,,,,,,,,,,,,,,,,
1406,MLA-326,MLA0326,,Milia,35.239,33.781,Tomb 10,"Museum of Mediterranean and Near Eastern Antiquities, Stockholm","Artzy, M.",Lawrence Berkeley National Laboratory,Pottery,Bichrome,,,Bowl,Milk bowl,,Artzy (1972) Milia Bichrome Ware,,,,,Y,Direct transcription,534,E,72200,71200,148,3.87,933,11330,21600,533,16.5,1.98,1.094,270.0,3.99,21.02,4580,0.351,21.6,34.5,22.88,59300,44.55,2.281,5.1,0.733,1.22,335.5,7.57,289.0,65.0,0.694,4.05,151.0,,,,,,,,,,,,,,,,,,
1407,MLA-327,MLA0327,,Milia,35.239,33.781,Tomb 10,"Museum of Mediterranean and Near Eastern Antiquities, Stockholm","Artzy, M.",Lawrence Berkeley National Laboratory,Pottery,Bichrome,,,Bowl,Milk bowl,,Artzy (1972) Milia Bichrome Ware,,,,,Y,Direct transcription,534,F,73500,68400,181,3.98,934,9460,16400,454,10.7,1.79,1.078,377.0,3.915,19.57,4710,0.338,21.4,32.03,24.03,59700,42.38,2.243,4.3,0.735,1.04,351.1,7.21,277.0,102.0,0.641,3.41,101.0,,,,,,,,,,,,,,,,,,
1408,MLA-328,MLA0328,,Milia,35.239,33.781,Tomb 10,"Museum of Mediterranean and Near Eastern Antiquities, Stockholm","Artzy, M.",Lawrence Berkeley National Laboratory,Pottery,Bichrome,,,,,,Artzy (1972) Milia Bichrome Ware,,,,,Y,Direct transcription,534,G,72300,73700,203,4.07,604,13710,19400,775,11.1,2.11,1.125,347.0,4.018,24.7,3650,0.349,19.7,18.88,21.78,51300,43.1,1.94,3.9,0.706,1.0,283.9,6.52,195.0,45.0,0.711,3.19,141.0,,,,,,,,,,,,,,,,,,
1409,MLA-329,MLA0329,,Milia,35.239,33.781,Tomb 10,"Museum of Mediterranean and Near Eastern Antiquities, Stockholm","Artzy, M.",Lawrence Berkeley National Laboratory,Pottery,Bichrome,,,Bowl,Milk bowl,,Artzy (1972) Milia Bichrome Ware,,,,,Y,Direct transcription,534,H,66200,55100,136,3.81,660,11660,19300,630,19.2,2.18,1.031,672.0,3.939,21.59,4380,0.327,18.2,25.55,22.71,57400,40.82,2.194,4.3,0.715,1.26,302.3,6.49,249.0,62.0,0.653,3.66,102.0,,,,,,,,,,,,,,,,,,
1410,MLA-330,MLA0330,M.12.330,Milia,35.239,33.781,Tomb 10,"Museum of Mediterranean and Near Eastern Antiquities, Stockholm","Artzy, M.",Lawrence Berkeley National Laboratory,Pottery,White Painted,,,,,,,,,,,Y,Direct transcription,534,J,64600,77000,141,3.95,1290,15970,19100,524,12.5,1.75,1.234,280.0,4.076,24.69,3920,0.316,20.9,37.39,20.83,53900,43.4,2.3,4.2,0.676,1.0,421.7,6.67,331.0,94.0,0.721,2.66,140.0,,,,,,,,,,,,,,,,,,
1411,MLA-331,MLA0331,M.12.331,Milia,35.239,33.781,Tomb 10,"Museum of Mediterranean and Near Eastern Antiquities, Stockholm","Artzy, M.",Lawrence Berkeley National Laboratory,Pottery,White Painted,,,,,,,,,,,Y,Direct transcription,534,K,67400,66700,168,3.8,1189,14790,17700,251,13.2,1.72,1.08,275.0,3.846,20.02,3950,0.321,18.9,35.13,20.9,51800,43.6,2.15,4.5,0.666,1.0,385.6,6.66,314.0,86.0,0.684,2.52,123.0,,,,,,,,,,,,,,,,,,
1412,MLA-332,MLA0332,M.12.332,Milia,35.239,33.781,Tomb 10,"Museum of Mediterranean and Near Eastern Antiquities, Stockholm","Artzy, M.",Lawrence Berkeley National Laboratory,Pottery,White Painted,,,,,,,,,,,Y,Direct transcription,534,M,66700,71100,163,3.75,739,13700,17500,462,8.1,2.35,1.102,970.0,3.901,21.01,4220,0.307,18.5,24.0,22.56,57600,43.3,1.77,4.1,0.734,1.1,888.4,7.25,223.0,50.0,0.769,3.45,122.0,,,,,,,,,,,,,,,,,,
1413,MLA-333,MLA0333,M.12.333,Milia,35.239,33.781,Tomb 10,"Museum of Mediterranean and Near Eastern Antiquities, Stockholm","Artzy, M.",Lawrence Berkeley National Laboratory,Pottery,White Painted,,,,,,,,,,,Y,Direct transcription,534,N,59800,108200,181,3.57,927,11950,14200,477,7.9,2.2,1.036,453.0,3.535,21.33,3430,0.287,20.3,29.02,19.22,48300,39.7,1.72,3.8,0.637,0.6,487.5,6.97,290.0,63.0,0.622,3.13,107.0,,,,,,,,,,,,,,,,,,
1414,MLA-350,MLA0350,T.10/N120,Milia,35.239,33.781,Tomb 10,"Cyprus Museum, Nicosia","Artzy, M.",Lawrence Berkeley National Laboratory,Pottery,Bichrome,,,Jar,Tankard,,,,,,,,Direct transcription,710,E,71500,84200,180,4.58,1012,9080,19700,619,13.2,1.73,1.086,422.0,3.954,20.0,4630,0.364,18.5,33.24,25.57,61100,42.3,2.26,3.7,0.881,1.46,358.1,7.25,294.0,102.0,0.653,4.15,154.0,,,,,,,,,,,,,,,,,,
1415,MLA-351,MLA0351,T.13/49,Milia,35.239,33.781,Tomb 13,"Cyprus Museum, Nicosia","Artzy, M.",Lawrence Berkeley National Laboratory,Pottery,Bichrome,,Bird,Jar,Tankard,,,,,,,,Direct transcription,710,F,73600,78000,130,3.88,1056,10160,29000,171,17.5,1.76,0.998,347.0,3.529,19.21,4700,0.31,17.1,37.67,24.59,60800,38.7,2.14,5.2,0.76,1.91,344.5,7.12,322.0,92.0,0.576,3.71,204.0,,,,,,,,,,,,,,,,,,
1416,MLA-352,MLA0352,T.10/N41,Milia,35.239,33.781,Tomb 10,"Cyprus Museum, Nicosia","Artzy, M.",Lawrence Berkeley National Laboratory,Pottery,Tell el-Yehudiyeh Ware,,,,,,,,,,,Y,Direct transcription,733,Y,68100,29700,167,5.06,492,11240,9300,697,3,1.57,1.619,1884.0,5.831,24.45,9340,0.392,25.0,,20.11,60600,50.0,2.686,1.6,1.325,0.2,149.1,5.39,70.0,33.0,0.935,6.89,201.0,,,,,,,,,,,,,,,,,,
1417,MLA-353,MLA0353,T.10/N50,Milia,35.239,33.781,Tomb 10,"Cyprus Museum, Nicosia","Artzy, M.",Lawrence Berkeley National Laboratory,Pottery,Bichrome,,Bull & Bird,Jar,Tankard,,,,,,,,Direct transcription,710,G,58200,50500,140,3.04,618,10850,24200,486,92.1,1.86,0.859,833.0,2.943,14.27,4400,0.297,14.1,21.64,22.42,58200,31.5,1.68,4.8,0.922,1.92,332.6,7.09,241.0,92.0,0.454,3.46,93.0,,,,,,,,,,,,,,,,,,
1418,MLA-354,MLA0354,T.10,Milia,35.239,33.781,Tomb 10,"Cyprus Museum, Nicosia","Artzy, M.",Lawrence Berkeley National Laboratory,Pottery,Bichrome,,,,,,,,,,,,Direct transcription,710,H,76500,85400,129,3.6,944,10670,22500,681,21,1.83,0.942,300.0,3.378,18.15,3980,0.298,16.7,31.4,23.9,56800,38.2,2.11,5.4,0.735,1.79,324.1,7.0,306.0,117.0,0.596,3.28,133.0,,,,,,,,,,,,,,,,,,
1419,MLA-355,MLA0355,T.13/N64,Milia,35.239,33.781,Tomb 13,"Cyprus Museum, Nicosia","Artzy, M.",Lawrence Berkeley National Laboratory,Pottery,White Painted,,,,,,,,,,,Y,Direct transcription,733,Z,62200,53400,127,4.38,615,13200,14400,895,20.9,3.25,1.205,1869.0,4.774,27.99,4650,0.292,24.5,12.09,17.76,42500,46.3,2.366,3.1,0.879,1.2,386.0,7.05,118.0,47.0,0.857,3.88,260.0,,,,,,,,,,,,,,,,,,
1420,MLA-356,MLA0356,T.13/N10,Milia,35.239,33.781,Tomb 13,"Cyprus Museum, Nicosia","Artzy, M.",Lawrence Berkeley National Laboratory,Pottery,White Painted (Wheel Made),,,Bowl,,,,,,,,,Direct transcription,710,J,124400,87100,140,3.9,784,11340,19600,503,27.7,1.51,1.239,246.0,4.031,21.92,3460,0.3,20.4,23.37,20.14,48500,38.6,2.16,4.6,0.767,1.34,688.8,6.09,176.0,91.0,0.699,3.42,116.0,,,,,,,,,,,,,,,,,,
1421,MLA-357,MLA0357,T.13/N69,Milia,35.239,33.781,Tomb 13,"Cyprus Museum, Nicosia","Artzy, M.",Lawrence Berkeley National Laboratory,Pottery,Bichrome,,,Jar,Jug,,,,,,,Y,Direct transcription,710,K,77200,76400,185,4.18,1102,10620,17600,478,14.2,2.04,1.175,411.0,4.077,21.39,4570,0.319,19.4,36.17,23.66,73900,41.7,2.1,5.3,0.741,2.04,365.1,6.93,301.0,100.0,0.654,3.35,193.0,,,,,,,,,,,,,,,,,,
1422,MLA-358,MLA0358,T.13/N68,Milia,35.239,33.781,Tomb 13,"Cyprus Museum, Nicosia","Artzy, M.",Lawrence Berkeley National Laboratory,Pottery,Bichrome,,,Jar,Jug,,,,,,,Y,Direct transcription,710,M,76300,72800,159,4.49,846,10740,18100,552,22.5,1.72,1.183,558.0,4.309,21.85,4330,0.359,20.0,26.49,24.09,58500,44.4,2.53,4.7,0.796,1.96,339.7,7.03,248.0,92.0,0.807,3.16,107.0,,,,,,,,,,,,,,,,,,
1423,MLA-359,MLA0359,T.11/N47,Milia,35.239,33.781,Tomb 11,"Cyprus Museum, Nicosia","Artzy, M.",Lawrence Berkeley National Laboratory,Pottery,Bichrome,Orange,,,,,,,,,,Y,Direct transcription,710,N,70100,49600,93,3.77,915,9460,13800,278,26.2,1.42,0.997,692.0,3.537,15.97,4710,0.27,16.5,29.46,21.51,54700,38.8,1.79,3.0,0.71,1.09,384.7,7.62,357.0,68.0,0.586,3.47,169.0,,,,,,,,,,,,,,,,,,
1424,MLA-360,MLA0360,T.10/N106,Milia,35.239,33.781,Tomb 10,"Cyprus Museum, Nicosia","Artzy, M.",Lawrence Berkeley National Laboratory,Pottery,,,,Jar,Stirrup Jar,,,,,,,,Direct transcription,710,O,65700,84600,111,4.4,872,5070,14300,209,42.8,2.25,1.108,524.0,4.45,24.93,4300,0.328,24.1,31.85,19.6,49700,53.8,2.37,4.8,0.931,1.43,379.7,9.47,330.0,88.0,0.715,3.83,114.0,,,,,,,,,,,,,,,,,,
1425,MLA-361,MLA0361,T.10/N92,Milia,35.239,33.781,Tomb 10,"Cyprus Museum, Nicosia","Artzy, M.",Lawrence Berkeley National Laboratory,Pottery,"Imitation Tell el-Yehudiyeh Ware, black slip",,,,,,,,,,,,Direct transcription,709,V,68100,70100,144,3.95,811,14710,16500,847,22.1,1.39,0.932,1146.0,3.45,18.38,3990,0.257,14.6,22.82,21.42,52200,38.1,1.863,4.2,0.731,1.2,336.4,6.69,189.0,59.0,0.633,3.2,156.0,,,,,,,,,,,,,,,,,,
1426,MLA-362,MLA0362,T.10/N68,Milia,35.239,33.781,Tomb 10,"Cyprus Museum, Nicosia","Artzy, M.",Lawrence Berkeley National Laboratory,Pottery,Tell el-Yehudiyeh Ware,,,Jar,Jug,,,,,,,,Direct transcription,710,P,70000,15300,193,5.12,769,11640,11700,418,30.7,1.41,1.736,1183.0,5.93,25.91,11550,0.379,29.1,23.16,21.01,64200,52.2,2.7,0.9,1.499,0.74,198.2,5.55,106.0,71.0,0.897,8.51,220.0,,,,,,,,,,,,,,,,,,
1427,MPH-1,MPH0001,,Morphou,35.2,32.983,,,"Artzy, M.",Lawrence Berkeley National Laboratory,Pottery,White Slip I,,,Slip,,,,,,Slip from MPH-4,,Y,Direct transcription,695,E,146900,2900,150,1.64,142,7270,1900,12,4,0.29,0.301,52.0,0.772,1.26,3950,0.204,3.2,4.88,34.47,11800,4.2,0.8,,0.107,0.3,122.5,0.21,38.0,1.0,0.271,1.6,32.0,,,,,,,,,,,,,,,,,,
