Repository: AndreWeenk/DataAnalysis

File: CyprusPottery.csv (part 16 of 20)
7,AEVI-7,AEVI0007,,Ayios Epiktitos-Vrysi,35.321,33.39,,"Cyprus Museum, Nicosia","Artzy, M.",Lawrence Berkeley National Laboratory,Pottery,Red burnished,,,,,,,Neolithic,,,,Y,,738,W,,,,,,,,,,,,,,,,,,,,,,,,,,,,,,,,,,,,,,,,,,,,,,,,,,
8,AEVI-8,AEVI0008,,Ayios Epiktitos-Vrysi,35.321,33.39,,"Cyprus Museum, Nicosia","Artzy, M.",Lawrence Berkeley National Laboratory,Pottery,Red burnished,,,,,,,Neolithic,,,,Y,,738,X,,,,,,,,,,,,,,,,,,,,,,,,,,,,,,,,,,,,,,,,,,,,,,,,,,
9,AEVI-9,AEVI0009,,Ayios Epiktitos-Vrysi,35.321,33.39,,"Cyprus Museum, Nicosia","Artzy, M.",Lawrence Berkeley National Laboratory,Pottery,Red burnished,,,,,,,Neolithic,,,,Y,,738,Y,,,,,,,,,,,,,,,,,,,,,,,,,,,,,,,,,,,,,,,,,,,,,,,,,,
10,AEVI-10,AEVI0010,,Ayios Epiktitos-Vrysi,35.321,33.39,,"Cyprus Museum, Nicosia","Artzy, M.",Lawrence Berkeley National Laboratory,Pottery,Coarse ware,,,,,,,Neolithic,,,,Y,,738,Z,,,,,,,,,,,,,,,,,,,,,,,,,,,,,,,,,,,,,,,,,,,,,,,,,,
1428,MPH-2,MPH0002,,Morphou,35.2,32.983,,,"Artzy, M.",Lawrence Berkeley National Laboratory,Pottery,White Slip I,,,Slip,,,,,,Slip from MPH-5,,Y,Direct transcription,695,F,121100,7300,256,1.21,110,7360,7500,335,4.4,0.66,0.292,103.0,0.91,1.49,6470,0.6,2.5,5.25,34.01,13300,5.4,0.92,0.1,0.134,0.4,18.1,0.45,42.0,,0.228,1.88,296.0,,,,,,,,,,,,,,,,,,
1429,MPH-3,MPH0003,,Morphou,35.2,32.983,,,"Artzy, M.",Lawrence Berkeley National Laboratory,Pottery,White Slip I,,,Slip,,,,,,Slip from MPH-6,,Y,Direct transcription,695,G,132500,28700,287,2.97,279,29040,20200,240,8.3,0.88,0.757,104.0,1.403,1.59,7390,0.404,4.4,4.58,51.91,11900,4.4,2.04,0.6,0.2,0.7,39.6,0.75,,22.0,0.46,3.33,34.0,,,,,,,,,,,,,,,,,,
1430,MPH-4,MPH0004,,Morphou,35.2,32.983,,,"Artzy, M.",Lawrence Berkeley National Laboratory,Pottery,White Slip I,,,,,Body,,,,Body from MPH-1,,Y,Direct transcription,695,H,134500,27400,390,3.19,847,5550,2000,189,3,0.49,0.782,41.0,2.094,6.32,4840,0.294,7.0,37.73,43.92,76400,11.5,1.48,0.8,0.224,0.1,66.0,1.63,63.0,17.0,0.581,1.86,50.0,,,,,,,,,,,,,,,,,,
1431,MPH-5,MPH0005,,Morphou,35.2,32.983,,,"Artzy, M.",Lawrence Berkeley National Laboratory,Pottery,White Slip I,,,,,Body,,,,Body from MPH-2,,Y,Direct transcription,695,J,109900,14500,396,4.15,1126,14270,6700,419,7.1,0.9,0.979,121.0,2.961,10.98,5780,0.38,12.4,34.85,40.7,74900,22.8,2.18,1.3,0.399,0.4,60.3,3.36,43.0,22.0,0.574,2.44,213.0,,,,,,,,,,,,,,,,,,
1432,MPH-6,MPH0006,,Morphou,35.2,32.983,,,"Artzy, M.",Lawrence Berkeley National Laboratory,Pottery,White Slip I,,,,,Body,,,,Body from MPH-3,,Y,Direct transcription,695,K,102100,26300,390,3.82,903,9240,10800,126,6.8,1.19,0.827,94.0,2.363,8.19,5990,0.343,10.9,35.48,45.61,68100,15.2,1.58,1.4,0.304,0.1,174.2,2.39,53.0,17.0,0.539,2.83,62.0,,,,,,,,,,,,,,,,,,
1433,MPH-7,MPH0007,,Morphou,35.2,32.983,,,"Artzy, M.",Lawrence Berkeley National Laboratory,Clay,,,,,,,,,,,,Y,Direct transcription,695,M,49000,126500,193,3.39,782,8710,5800,495,3.4,0.79,0.806,92.0,2.56,11.0,3160,0.275,7.1,20.95,19.5,44800,22.1,1.64,2.2,0.338,0.2,225.2,3.22,86.0,26.0,0.578,2.19,95.0,,,,,,,,,,,,,,,,,,
1434,MPH-8,MPH0008,,Morphou,35.2,32.983,,,"Artzy, M.",Lawrence Berkeley National Laboratory,Pottery,Black Slip II,,,,,,,,,,,Y,Direct transcription,695,N,81100,35300,306,5.22,1221,18090,8200,267,13.6,1.56,1.147,351.0,3.477,11.66,6000,0.462,13.3,30.64,33.29,83600,21.3,2.79,1.4,0.414,0.4,82.3,2.95,34.0,38.0,0.808,3.28,159.0,,,,,,,,,,,,,,,,,,
1435,MPH-9,MPH0009,,Morphou,35.2,32.983,,,"Artzy, M.",Lawrence Berkeley National Laboratory,Pottery,Morphou Bay Ware,,,,,,,,,,,Y,Direct transcription,695,O,69300,98500,255,4.59,1297,12720,17600,386,9.7,2.53,1.195,315.0,4.327,22.8,4590,0.363,19.9,31.04,24.87,59400,44.3,2.49,5.3,0.762,0.7,309.8,7.57,242.0,76.0,0.767,3.61,67.0,,,,,,,,,,,,,,,,,,
1436,MPH-10,MPH0010,,Morphou,35.2,32.983,,,"Artzy, M.",Lawrence Berkeley National Laboratory,Clay,,,,,,,,,,Unfired,,Y,Direct transcription,695,P,74100,50600,294,4.37,1242,21500,9600,414,5.1,0.66,0.961,115.0,2.638,7.89,5610,0.386,11.8,29.78,29.44,68300,15.4,2.23,1.1,0.265,0.3,133.5,2.16,57.0,40.0,0.662,3.05,107.0,,,,,,,,,,,,,,,,,,
1437,MPH-11,MPH0011,,Morphou,35.2,32.983,,,"Artzy, M.",Lawrence Berkeley National Laboratory,Pottery,White Plain Ware,,,,,,,,,,,Y,Direct transcription,695,Q,71900,78700,205,4.69,998,10760,18000,506,12.1,1.53,1.27,222.0,4.066,18.97,4540,0.395,21.0,27.25,28.04,65000,38.1,2.44,0.9,0.612,0.9,598.9,5.86,133.0,28.0,0.947,3.58,93.0,,,,,,,,,,,,,,,,,,
1438,MPH-12,MPH0012,,Morphou,35.2,32.983,,,"Artzy, M.",Lawrence Berkeley National Laboratory,Pottery,Red Slip Ware,,,,,,,,,,,Y,Direct transcription,695,R,104000,57800,254,3.96,1070,13820,14900,639,8.8,1.13,1.03,902.0,3.317,14.78,4830,0.299,14.4,32.81,26.47,63500,28.4,2.18,2.8,0.563,0.7,305.3,5.08,215.0,85.0,0.646,3.16,73.0,,,,,,,,,,,,,,,,,,
1439,MPH-13,MPH0013,,Morphou,35.2,32.983,,,"Artzy, M.",Lawrence Berkeley National Laboratory,Pottery,Black Slip (Hand Made),,,,,,,,,,,Y,Direct transcription,695,S,96900,81900,250,3.71,1033,12120,13300,397,12,1.08,1.055,384.0,3.229,14.95,3990,0.316,13.5,30.46,23.87,59200,29.4,2.0,3.0,0.522,0.5,308.0,4.54,173.0,77.0,0.629,2.72,87.0,,,,,,,,,,,,,,,,,,
1440,MPH-14,MPH0014,,Morphou,35.2,32.983,,,"Artzy, M.",Lawrence Berkeley National Laboratory,Pottery,White Slip II,,,,,,,,,,,Y,Direct transcription,695,T,131200,56800,267,2.89,786,10150,2600,275,5.1,0.63,0.672,135.0,1.948,8.51,2380,0.256,7.9,37.2,35.37,55100,15.1,1.44,1.0,0.36,0.5,247.6,1.9,134.0,30.0,0.578,1.94,21.0,,,,,,,,,,,,,,,,,,
1441,MPH-15,MPH0015,,Morphou,35.2,32.983,,,"Artzy, M.",Lawrence Berkeley National Laboratory,Pottery,Black Slip (Wheel Made),,,,,,,,,,,Y,Direct transcription,695,U,63800,90500,240,4.3,1209,13890,12600,654,7.9,1.28,1.129,217.0,3.491,15.93,4330,0.332,16.3,29.03,23.38,56300,31.8,2.1,3.4,0.518,0.4,332.4,5.09,204.0,64.0,0.677,3.5,77.0,,,,,,,,,,,,,,,,,,
1442,MPH-16,MPH0016,,Morphou,35.2,32.983,,,"Artzy, M.",Lawrence Berkeley National Laboratory,Clay,,,,,,,,,,,,Y,Direct transcription,695,V,33000,253900,174,9.11,1238,9180,6100,540,2.5,0.62,1.738,245.0,4.935,12.27,450,0.702,20.5,15.42,17.69,36100,8.9,4.6,0.7,0.194,0.1,44.4,1.55,36.0,42.0,1.387,1.01,56.0,,,,,,,,,,,,,,,,,,
1443,MPH-17,MPH0017,T.1.534/P.426,Morphou,35.2,32.983,Toumba tou Skourou,,"Artzy, M.",Lawrence Berkeley National Laboratory,Pottery,White Painted (Hand Made),Nile Ware,,Jar,Tankard,,,,,,,,Direct transcription,706,R,69000,82600,221,4.82,1682,10260,14700,1081,17.6,1.98,1.226,565.0,4.391,23.5,4820,0.318,17.4,39.68,25.35,60900,45.2,2.28,2.4,0.89,1.12,324.3,7.15,237.0,35.0,0.705,3.26,170.0,,,,,,,,,,,,,,,,,,
1444,MPH-18,MPH0018,T.1.280/P.208,Morphou,35.2,32.983,Toumba tou Skourou,,"Artzy, M.",Lawrence Berkeley National Laboratory,Pottery,Bichrome (Wheelmade),,,Jar,Krater,,,,,,,Y,Direct transcription,706,S,72100,64100,265,3.88,1016,15730,21500,405,11.7,2.2,1.032,303.0,3.333,14.74,5180,0.355,14.5,28.51,26.52,61300,32.9,2.22,4.4,0.642,1.01,322.1,5.52,266.0,53.0,0.579,3.91,86.0,,,,,,,,,,,,,,,,,,
1445,MPH-19,MPH0019,T.1.410/P.300,Morphou,35.2,32.983,Toumba tou Skourou,,"Artzy, M.",Lawrence Berkeley National Laboratory,Pottery,White Painted (Hand Made),Fine ware,,Jar,Tankard,,,,,,,,Direct transcription,706,T,75500,110100,239,4.88,1336,16670,15300,728,5.9,2.14,1.23,324.0,4.328,22.32,4580,0.368,18.6,32.96,24.07,58500,44.4,2.33,4.5,0.727,0.96,306.1,7.28,251.0,46.0,0.711,3.23,74.0,,,,,,,,,,,,,,,,,,
1446,MPH-20,MPH0020,,Morphou,35.2,32.983,Toumba tou Skourou,,"Artzy, M.",Lawrence Berkeley National Laboratory,Pottery,Red lustrous,,Red luster,Flask,Pilgrim Flask (one handle),,,,,,,,Direct transcription,706,U,90700,16600,194,5.67,533,5310,34700,250,7.5,2.76,1.432,329.0,6.279,31.85,5320,0.489,32.2,18.72,18.87,50100,76.3,3.24,9.3,1.448,0.68,111.7,15.09,110.0,161.0,0.944,5.63,127.0,,,,,,,,,,,,,,,,,,
1447,MPH-21,MPH0021,T.1.213/P.170,Morphou,35.2,32.983,Toumba tou Skourou,,"Artzy, M.",Lawrence Berkeley National Laboratory,Pottery,Morphou Bay Ware,,,,,,,,,,,,Direct transcription,706,V,96800,2400,117,4.78,230,4920,44800,343,5.6,1.83,0.97,341.0,4.59,29.63,5390,0.417,24.5,15.68,18.47,51200,66.2,2.69,6.9,1.284,0.61,109.6,14.05,90.0,152.0,0.722,5.11,137.0,,,,,,,,,,,,,,,,,,
1448,MPH-22,MPH0022,T.1.498/P.388,Morphou,35.2,32.983,Toumba tou Skourou,,"Artzy, M.",Lawrence Berkeley National Laboratory,Pottery,Minoan,,,,,,,,,,,,Direct transcription,706,W,41000,55700,80,3.33,1181,4930,14400,459,11.5,1.42,0.825,169.0,3.218,20.12,2920,0.216,15.4,92.76,17.72,65000,38.1,1.42,4.1,0.662,0.28,1210.7,5.66,1333.0,67.0,0.505,2.51,110.0,,,,,,,,,,,,,,,,,,
1449,MPH-23,MPH0023,T.1.34/P.38,Morphou,35.2,32.983,Toumba tou Skourou,,"Artzy, M.",Lawrence Berkeley National Laboratory,Pottery,Minoan,,Double axe decoration,,,,,,,,,,Direct transcription,706,X,93600,111900,198,5.23,1333,12660,18700,681,10.7,4.22,1.348,318.0,5.22,29.38,5030,0.438,29.4,48.46,26.74,70700,68.1,2.94,8.3,1.107,0.61,551.2,10.7,517.0,97.0,0.805,4.69,163.0,,,,,,,,,,,,,,,,,,
1450,MPH-24,MPH0024,T.1.340,Morphou,35.2,32.983,Toumba tou Skourou,,"Artzy, M.",Lawrence Berkeley National Laboratory,Pottery,Minoan,,,Jar,Lilly vase,,,,,,,,Direct transcription,706,Y,66600,47400,173,4.19,859,12800,27400,1385,21.6,3.78,1.037,466.0,3.793,22.04,5330,0.326,21.9,21.12,26.1,57800,43.7,2.03,4.2,0.91,0.67,345.0,8.07,244.0,117.0,0.663,4.18,134.0,,,,,,,,,,,,,,,,,,
1451,MPH-25,MPH0025,T.1.548/P.440,Morphou,35.2,32.983,Toumba tou Skourou,,"Artzy, M.",Lawrence Berkeley National Laboratory,Pottery,,,,,,,,,,,,,Direct transcription,706,Z,43900,109900,94,3.98,1089,2300,8300,2784,13.5,1.73,1.239,497.0,4.417,24.74,5120,0.298,22.9,21.02,11.73,36900,52.7,2.02,1.5,1.096,0.22,118.2,6.74,68.0,46.0,0.719,4.06,162.0,,,,,,,,,,,,,,,,,,
1452,MPH-26,MPH0026,,Morphou,35.2,32.983,Toumba tou Skourou,,"Artzy, M.",Lawrence Berkeley National Laboratory,Pottery,White Painted (Hand Made),,Reddish paint,,,,,,,,,,Direct transcription,710,X,69000,88500,160,3.85,2213,12900,19400,546,18.4,2.26,1.042,271.0,3.558,19.45,4760,0.351,16.7,42.8,24.69,61600,44.8,2.11,4.5,0.77,0.94,290.2,6.91,279.0,99.0,0.499,3.68,144.0,,,,,,,,,,,,,,,,,,
1453,MPH-27,MPH0027,,Morphou,35.2,32.983,Toumba tou Skourou,,"Artzy, M.",Lawrence Berkeley National Laboratory,Pottery,White Painted (Hand Made),,,,,,,,,,,,Direct transcription,710,Y,74700,77500,203,4.49,1749,12590,20300,716,18.2,2.33,1.247,297.0,4.477,22.44,5270,0.419,23.0,42.17,26.97,63200,47.4,2.3,5.2,0.735,1.38,369.9,7.45,241.0,106.0,0.789,3.45,102.0,,,,,,,,,,,,,,,,,,
1454,MPH-28,MPH0028,,Morphou,35.2,32.983,Toumba tou Skourou,,"Artzy, M.",Lawrence Berkeley National Laboratory,Pottery,White Painted (Hand Made),,,,,,,,,,,,Direct transcription,710,Z,70300,88200,175,3.98,1173,12470,19900,601,18,2.49,0.962,210.0,3.643,19.86,4340,0.316,18.1,30.07,25.59,61000,40.6,2.15,5.3,0.752,1.1,306.3,7.01,272.0,81.0,0.535,3.54,104.0,,,,,,,,,,,,,,,,,,
1455,MPH-29,MPH0029,,Morphou,35.602,35.782,Toumba tou Skourou,,"Artzy, M.",Lawrence Berkeley National Laboratory,Pottery,Red lustrous,,,Jar,Bottle,,,,,,,Y,Direct transcription,709,S,60100,101300,168,4.12,1002,12620,16400,552,6.5,1.1,0.978,157.0,3.248,14.51,4360,0.323,14.9,26.15,22.25,49000,30.2,2.235,2.8,0.495,0.7,319.6,4.71,184.0,37.0,0.676,2.58,84.0,,,,,,,,,,,,,,,,,,
1456,MPH-30,MPH0030,,Morphou,35.2,32.983,Toumba tou Skourou,,"Artzy, M.",Lawrence Berkeley National Laboratory,Pottery,,,,,,,,,,,,,Direct transcription,712,T,55600,59900,128,3.03,1763,5320,22800,397,8.8,1.84,0.753,182.0,3.01,17.6,2990,0.233,15.1,55.68,15.52,50400,38.8,1.64,5.9,0.76,0.64,867.3,9.35,,,,2.89,,,,,,,,,,,,,,,,,,,
1457,MUNC-1,MUNC0001,A1465,,,,,"Cyprus Museum, Nicosia","Artzy, M.",Lawrence Berkeley National Laboratory,Pottery,White Painted (Wheel made),,,,,,,,,White painted vessels from Nicosia Museum,,Y,Direct transcription,705,Q,66900,76000,223,2.81,945,12900,24100,394,29.2,1.56,0.672,218.0,1.925,8.9,4400,0.235,8.8,24.97,32.54,61300,16.9,1.49,2.6,0.412,1.3,263.7,2.83,159.0,58.0,0.415,2.12,115.0,,,,,,,,,,,,,,,,,,
1458,MUNC-2,MUNC0002,A1464,,,,,"Cyprus Museum, Nicosia","Artzy, M.",Lawrence Berkeley National Laboratory,Pottery,,,,,,,,,,White painted vessels from Nicosia Museum,,Y,Direct transcription,705,R,53500,162000,148,2.97,987,10740,15600,586,10.1,1.38,0.802,225.0,2.752,13.96,3210,0.249,12.2,23.92,17.09,40600,28.1,1.7,2.7,0.421,0.8,305.9,3.83,145.0,32.0,0.467,2.07,93.0,,,,,,,,,,,,,,,,,,
1459,MUNC-3,MUNC0003,A1490,,,,,"Cyprus Museum, Nicosia","Artzy, M.",Lawrence Berkeley National Laboratory,Pottery,White Painted (Wheel made),,,,Krater,,,,,White painted vessels from Nicosia Museum,,,Direct transcription,705,S,53100,140900,142,2.96,1187,10770,19100,636,10.3,1.52,0.773,165.0,2.667,13.79,3430,0.223,14.2,26.36,18.76,42700,27.1,1.62,2.4,0.419,0.6,290.4,4.03,195.0,49.0,0.474,1.97,100.0,,,,,,,,,,,,,,,,,,
1460,MUNC-4,MUNC0004,A1467,,,,,"Cyprus Museum, Nicosia","Artzy, M.",Lawrence Berkeley National Laboratory,Pottery,White Painted (Wheel made),,,Jar,Tankard,,,,,White painted vessels from Nicosia Museum,,,Direct transcription,705,T,64200,104100,144,3.81,1106,14270,22300,579,44,2.17,0.925,327.0,3.344,17.93,4330,0.264,15.6,31.06,21.97,51300,36.0,1.89,3.8,0.565,0.8,312.7,5.44,218.0,61.0,0.587,3.02,108.0,,,,,,,,,,,,,,,,,,
1461,MUNC-5,MUNC0005,RR1626/1944/V1-19,,,,,"Cyprus Museum, Nicosia","Artzy, M.",Lawrence Berkeley National Laboratory,Pottery,Handmade,,,,Jug,,,,,White painted vessels from Nicosia Museum,,Y,Direct transcription,705,U,61500,112300,127,3.82,1010,19160,16600,680,6,1.41,0.934,737.0,2.976,12.27,4480,0.325,13.7,24.09,21.82,48600,25.7,2.04,2.3,0.418,0.4,303.0,3.77,139.0,58.0,0.622,2.55,111.0,,,,,,,,,,,,,,,,,,
1462,MUNC-6,MUNC0006,RR1748,,,,,"Cyprus Museum, Nicosia","Artzy, M.",Lawrence Berkeley National Laboratory,Pottery,White Painted (Hand made),,,Bowl,Krater,,,,,White painted vessels from Nicosia Museum,,Y,Direct transcription,705,V,64600,82600,146,3.42,991,13290,18600,424,8.8,1.61,0.911,413.0,3.075,14.42,4540,0.273,14.0,28.42,22.49,50800,30.9,2.02,2.9,0.546,0.9,272.7,4.67,170.0,49.0,0.611,2.85,213.0,,,,,,,,,,,,,,,,,,
1463,MUNC-7,MUNC0007,RR3066,,,,,"Cyprus Museum, Nicosia","Artzy, M.",Lawrence Berkeley National Laboratory,Pottery,White Painted (Hand made),,,Jar,Storage jar,,,,,White painted vessels from Nicosia Museum,,Y,Direct transcription,705,W,64300,86000,132,3.76,1029,11940,17600,485,11.8,3.08,0.946,804.0,3.357,17.01,4390,0.284,16.1,29.55,21.55,49500,32.6,2.04,4.0,0.525,0.9,287.5,4.95,196.0,76.0,0.634,2.81,99.0,,,,,,,,,,,,,,,,,,
1464,MUNC-8,MUNC0008,A822,,,,,"Cyprus Museum, Nicosia","Artzy, M.",Lawrence Berkeley National Laboratory,Pottery,,,,,Tankard,,,,,White painted vessels from Nicosia Museum,,,Direct transcription,705,X,58800,66700,152,4.59,1718,8510,11900,481,8.1,2.84,1.181,619.0,4.56,25.01,5390,0.369,24.7,38.27,21.54,47100,60.2,2.6,3.0,0.911,0.9,474.8,8.82,241.0,78.0,0.729,4.45,177.0,,,,,,,,,,,,,,,,,,
1465,MUNC-9,MUNC0009,Enkomi T.11/3,Enkomi,,,Tomb 11,"Cyprus Museum, Nicosia","Artzy, M.",Lawrence Berkeley National Laboratory,Pottery,,,,,Tankard,,,,,White painted vessels from Nicosia Museum,,Y,Direct transcription,705,Y,60700,122000,142,3.45,1136,11990,17700,199,36.8,3.05,0.961,276.0,3.691,20.27,4280,0.264,19.5,24.35,18.6,44000,42.9,1.82,1.9,0.761,1.0,376.2,7.15,172.0,48.0,0.58,3.64,110.0,,,,,,,,,,,,,,,,,,
1466,NIT-1,NIT0001,T.1,Nitovikla,35.487,34.291,,"Cyprus Museum, Nicosia","Artzy, M.",Lawrence Berkeley National Laboratory,Pottery,Red Slip,,,Jar,Jug,,,,,,,Y,Direct transcription,712,U,62200,50400,55,4.07,170,5750,17900,1743,5.7,3.31,0.93,1631.0,4.88,31.25,3640,0.292,24.4,8.59,14.98,38600,60.5,2.05,3.0,0.94,0.43,124.7,9.92,,,,3.55,,,,,,,,,,,,,,,,,,,
1467,NIT-2,NIT0002,T.1,Nitovikla,35.487,34.291,,"Cyprus Museum, Nicosia","Artzy, M.",Lawrence Berkeley National Laboratory,Pottery,White Painted,,,Jar,Jug,,,,,,,,Direct transcription,709,Y,61100,71700,121,3.91,740,21430,15100,984,25.7,1.72,0.907,393.0,2.93,13.68,3550,0.265,13.8,20.37,23.45,52000,29.2,2.087,2.3,0.539,0.9,305.5,4.31,78.0,60.0,0.559,2.52,83.0,,,,,,,,,,,,,,,,,,
1468,NIT-3,NIT0003,T1:5,Nitovikla,35.487,34.291,,"Cyprus Museum, Nicosia","Artzy, M.",Lawrence Berkeley National Laboratory,Pottery,Red on Black,,,,,,,,,,,Y,Direct transcription,739,N,71000,115000,111,4.08,973,14750,12000,435,29.2,1.83,1.118,233.0,4.294,22.65,4530,0.382,20.3,29.72,22.45,54300,43.5,2.412,2.8,0.657,0.7,317.7,6.6,249.0,73.0,0.808,3.0,142.0,,,,,,,,,,,,,,,,,,
1469,NIT-4,NIT0004,NT:24,Nitovikla,35.487,34.291,,"Cyprus Museum, Nicosia","Artzy, M.",Lawrence Berkeley National Laboratory,Pottery,Black Slip,,,Jar,Jug,,,,,,,Y,Direct transcription,713,Z,63900,71400,108,3.49,863,15720,17300,441,10.2,1.66,0.89,254.0,3.442,19.0,4500,0.294,15.5,23.64,19.18,44300,37.7,1.909,5.3,0.791,0.4,354.3,6.26,254.0,40.0,0.527,3.31,63.0,,,,,,,,,,,,,,,,,,
1470,NIT-5,NIT0005,NT1:44,Nitovikla,35.487,34.291,,"Cyprus Museum, Nicosia","Artzy, M.",Lawrence Berkeley National Laboratory,Pottery,White Painted,,,Jar,Juglet,,,,,,,,Direct transcription,709,Z,56800,110000,79,3.98,1105,15490,14300,197,22.8,1.76,0.934,247.0,3.491,18.74,3630,0.271,16.1,27.18,18.47,47600,39.2,1.888,4.9,0.649,1.2,312.5,6.75,241.0,92.0,0.471,2.99,173.0,,,,,,,,,,,,,,,,,,
1471,NIT-21,NIT0021,,Nitovikla,35.487,34.291,Box II 2 O-40,"Mediterranean Museum, Stockholm","Artzy, M.",University of Haifa,Pottery,Bichrome,,,,,,,,,,,Y,Direct transcription,952,E,63800,90700,118,3.28,912,10270,13600,286,17.8,1.613,0.876,2066.0,3.219,18.32,3410,0.277,14.5,27.36,18.27,50300,37.7,1.878,3.42,0.64,1.0,758.9,5.63,233.0,60.0,0.477,3.03,158.0,,,,,,,,,,,,,,,,,,
1472,NIT-22,NIT0022,,Nitovikla,35.487,34.291,Box II 2 O-40,"Mediterranean Museum, Stockholm","Artzy, M.",University of Haifa,Pottery,White Painted,,,,,,,,,,,Y,Direct transcription,952,F,66000,123400,138,4.1,1804,8800,19800,596,5.7,2.028,1.009,1012.0,3.834,22.03,4130,0.309,22.0,30.76,20.71,51200,43.0,2.152,4.3,0.718,0.82,261.5,6.56,254.0,74.0,0.636,2.94,121.0,,,,,,,,,,,,,,,,,,
1473,NIT-23,NIT0023,,Nitovikla,35.487,34.291,Box II 2 O-40,"Mediterranean Museum, Stockholm","Artzy, M.",University of Haifa,Pottery,White Painted,,,,,,,,,,,Y,Direct transcription,952,G,64800,127600,151,3.79,1150,14210,3700,335,15.1,1.948,1.003,1092.0,3.773,20.57,3560,0.29,18.0,30.45,19.33,49400,41.0,2.092,3.8,0.624,1.036,326.3,6.26,255.0,20.0,0.556,2.77,177.0,,,,,,,,,,,,,,,,,,
1474,NIT-24,NIT0024,,Nitovikla,35.487,34.291,Box II 2 O-40,"Mediterranean Museum, Stockholm","Artzy, M.",University of Haifa,Pottery,Plain,,,,,,,,,,,Y,Direct transcription,952,H,64700,99300,117,3.47,981,9390,13200,426,24.9,1.596,0.937,1842.0,3.578,16.86,3790,0.264,17.7,28.47,19.07,49100,39.3,1.957,3.03,0.609,1.16,836.8,5.77,253.0,57.0,0.545,2.9,108.0,,,,,,,,,,,,,,,,,,
1475,NIT-25,NIT0025,,Nitovikla,35.487,34.291,Box II 2 O-40,"Mediterranean Museum, Stockholm","Artzy, M.",University of Haifa,Pottery,Plain,,,,,,,,,,,Y,Direct transcription,952,J,76800,104400,141,4.11,1322,15030,9700,572,7.6,1.956,1.122,1692.0,4.171,23.57,4290,0.335,22.6,34.57,21.59,57700,45.6,2.206,4.05,0.7,1.14,1051.0,6.67,286.0,27.0,0.625,3.05,317.0,,,,,,,,,,,,,,,,,,
1476,NIT-26,NIT0026,,Nitovikla,35.487,34.291,Box II 2 O-40,"Mediterranean Museum, Stockholm","Artzy, M.",University of Haifa,Pottery,White Painted,,,,,,,,,,,Y,Direct transcription,952,K,64200,116800,145,3.89,1158,14170,8600,450,15.8,1.901,1.044,1207.0,3.852,21.51,4120,0.3,21.2,29.62,20.12,51300,41.5,2.073,4.2,0.637,1.16,353.8,6.35,250.0,22.0,0.574,2.92,122.0,,,,,,,,,,,,,,,,,,
1477,NIT-27,NIT0027,,Nitovikla,35.487,34.291,Box II 2 O-40,"Mediterranean Museum, Stockholm","Artzy, M.",University of Haifa,Pottery,White Painted,,,,,,,,,,,Y,Direct transcription,952,M,72400,92800,133,4.37,1121,10360,12600,445,9.1,1.733,1.164,1200.0,4.295,24.68,4720,0.342,21.6,34.29,22.23,59700,46.2,2.351,3.63,0.679,1.45,1516.0,6.44,283.0,54.0,0.689,2.98,165.0,,,,,,,,,,,,,,,,,,
1478,NIT-28,NIT0028,,Nitovikla,35.487,34.291,I12 N12,"Mediterranean Museum, Stockholm","Artzy, M.",University of Haifa,Pottery,Bichrome,,,,,,,,,,,Y,Direct transcription,952,N,67800,102100,125,4.03,1202,12080,22200,536,14,2.59,1.067,298.0,4.185,25.42,3740,0.314,24.7,29.52,19.15,54000,50.2,2.213,4.34,0.756,0.98,514.5,8.82,235.0,73.0,0.63,3.8,115.0,,,,,,,,,,,,,,,,,,
1479,NIT-29,NIT0029,,Nitovikla,35.487,34.291,I12 N12,"Mediterranean Museum, Stockholm","Artzy, M.",University of Haifa,Pottery,Red on Black,,,,,,,,,,,Y,Direct transcription,952,O,65600,118400,113,4.18,1173,10910,18900,666,2.7,2.69,1.042,562.0,3.968,21.08,4260,0.32,23.4,32.84,20.54,53700,43.0,2.243,4.37,0.648,0.56,286.7,6.45,270.0,62.0,0.582,2.99,132.0,,,,,,,,,,,,,,,,,,
1480,NIT-30,NIT0030,,Nitovikla,35.487,34.291,III:1 0-20,"Mediterranean Museum, Stockholm","Artzy, M.",University of Haifa,Pottery,Bichrome,,,,,,,,,,,Y,Direct transcription,952,P,73000,101400,99,4.21,1051,10570,15700,472,11.6,1.809,1.102,790.0,4.068,21.88,4020,0.332,21.1,32.32,22.09,56000,43.9,2.279,3.37,0.687,1.35,370.1,6.79,296.0,70.0,0.625,3.14,155.0,,,,,,,,,,,,,,,,,,
1481,NIT-31,NIT0031,,Nitovikla,35.487,34.291,III:1 0-20,"Mediterranean Museum, Stockholm","Artzy, M.",University of Haifa,Pottery,Bichrome,,,Bowl,Krater,,,,,,,Y,Direct transcription,952,Q,68400,91300,149,4.39,1273,9590,17700,426,16.2,1.757,1.159,1119.0,4.249,24.27,4290,0.341,22.7,31.37,21.35,53700,46.2,2.42,3.77,0.688,1.16,465.3,6.95,273.0,62.0,0.664,3.27,124.0,,,,,,,,,,,,,,,,,,
1482,NIT-32,NIT0032,,Nitovikla,35.487,34.291,Room V 0-60,"Mediterranean Museum, Stockholm","Artzy, M.",University of Haifa,Pottery,Plain,,,,,,,,,,,Y,Direct transcription,952,R,58900,69400,110,3.55,732,7790,8400,489,14.1,1.365,0.953,2436.0,3.596,22.26,3510,0.26,18.2,21.58,16.96,42600,39.9,1.982,2.49,0.694,0.58,314.2,6.34,164.0,39.0,0.48,3.38,74.0,,,,,,,,,,,,,,,,,,
1483,NIT-33,NIT0033,,Nitovikla,35.487,34.291,Room V 0-60,"Mediterranean Museum, Stockholm","Artzy, M.",University of Haifa,Pottery,Plain,,,,,,,,,,,Y,Direct transcription,952,S,57200,128600,124,3.41,793,8830,14100,385,8.1,1.533,0.915,668.0,3.322,18.32,3260,0.245,16.9,26.45,17.49,44500,36.0,1.947,3.79,0.548,0.64,301.3,5.53,224.0,47.0,0.473,2.65,80.0,,,,,,,,,,,,,,,,,,
1484,NIT-34,NIT0034,,Nitovikla,35.487,34.291,Kitchen 60-70,"Mediterranean Museum, Stockholm","Artzy, M.",University of Haifa,Pottery,Bichrome,,,Bowl,Tankerd,,,,,,,,Direct transcription,952,T,70800,85600,101,3.86,993,10250,11000,380,2.5,1.821,1.092,1357.0,3.94,21.36,3850,0.275,23.1,32.73,21.77,56600,44.5,2.246,2.2,0.714,1.29,369.1,7.05,260.0,38.0,0.559,3.37,109.0,,,,,,,,,,,,,,,,,,
1485,NIT-35,NIT0035,,Nitovikla,35.487,34.291,Kitchen 60-70,"Mediterranean Museum, Stockholm","Artzy, M.",University of Haifa,Pottery,Bichrome,,,,,,,,,,,Y,Direct transcription,952,U,73300,71200,178,3.6,864,10600,7200,532,43.7,1.781,0.989,1510.0,3.489,17.64,4340,0.263,19.7,30.83,22.5,58100,39.2,2.143,1.77,0.749,0.89,394.8,7.12,290.0,36.0,0.504,3.47,496.0,,,,,,,,,,,,,,,,,,
1486,NIT-36,NIT0036,,Nitovikla,35.487,34.291,Kitchen 60-70,"Mediterranean Museum, Stockholm","Artzy, M.",University of Haifa,Pottery,BS WM,,,,,,,,,,,Y,Direct transcription,952,V,63600,98900,156,3.75,974,10510,13700,413,9.4,1.813,1.017,1269.0,3.673,19.8,4210,0.266,18.4,33.84,20.78,52400,40.4,2.138,3.52,0.676,0.96,374.3,6.5,239.0,41.0,0.551,3.26,99.0,,,,,,,,,,,,,,,,,,
1487,NIT-37,NIT0037,,Nitovikla,35.487,34.291,Kitchen 60-70,"Mediterranean Museum, Stockholm","Artzy, M.",University of Haifa,Pottery,BS HM,,,,,,,,,,,Y,Direct transcription,952,W,65900,100800,142,4.02,1125,7010,18400,446,4.9,1.836,1.116,1169.0,4.168,23.73,3980,0.268,20.3,33.35,21.22,53500,45.4,2.32,3.25,0.708,0.89,357.1,7.0,290.0,55.0,0.587,3.3,111.0,,,,,,,,,,,,,,,,,,
1488,NIT-38,NIT0038,,Nitovikla,35.487,34.291,Kitchen 60-70,"Mediterranean Museum, Stockholm","Artzy, M.",University of Haifa,Pottery,RS HM,,,,,,,,,,,,Direct transcription,952,X,67300,83900,188,3.8,1178,8960,10000,340,8.7,1.554,1.013,1453.0,3.534,16.59,4480,0.271,18.2,32.48,23.33,58900,38.4,2.98,2.1,0.68,0.69,350.8,6.44,302.0,47.0,0.484,3.17,105.0,,,,,,,,,,,,,,,,,,
1489,NIT-39,NIT0039,,Nitovikla,35.487,34.291,Kitchen 60-70,"Mediterranean Museum, Stockholm","Artzy, M.",University of Haifa,Pottery,Bichrome (Wheelmade),,,,,,,,,,,Y,Direct transcription,952,Y,69400,94800,150,3.64,958,9150,6600,500,12.1,1.599,1.053,1251.0,3.794,19.02,4270,0.28,16.7,34.05,21.76,56300,42.0,2.187,1.49,0.689,0.98,391.5,6.88,316.0,28.0,0.524,3.32,124.0,,,,,,,,,,,,,,,,,,
1490,NIT-40,NIT0040,,Nitovikla,35.487,34.291,Kitchen 60-70,"Mediterranean Museum, Stockholm","Artzy, M.",University of Haifa,Pottery,Bichrome (Wheelmade),,,,,,,,,,,Y,Direct transcription,952,Z,67500,133600,174,3.75,959,10630,9800,461,4,1.762,1.015,2190.0,3.715,20.34,3610,0.283,17.8,28.15,20.7,50600,40.0,2.172,4.21,0.625,1.45,643.8,6.31,257.0,56.0,0.558,2.81,89.0,,,,,,,,,,,,,,,,,,
1491,NIT-41,NIT0041,,Nitovikla,35.487,34.291,Kitchen 60-70,"Mediterranean Museum, Stockholm","Artzy, M.",University of Haifa,Pottery,Bichrome (Wheelmade),,,,,,,,,,,Y,Direct transcription,953,E,65000,119100,149,3.82,1535,13030,12200,611,10.6,1.993,1.008,1879.0,3.827,22.69,3690,0.317,17.2,32.88,20.8,54500,40.9,2.115,4.8,0.62,0.91,373.5,5.93,265.0,42.0,0.561,2.64,327.0,,,,,,,,,,,,,,,,,,
1492,NIT-42,NIT0042,,Nitovikla,35.487,34.291,Kitchen 60-70,"Mediterranean Museum, Stockholm","Artzy, M.",University of Haifa,Pottery,Bichrome (Wheelmade),,,,,,,,,,,Y,Direct transcription,953,F,72600,80700,109,3.66,936,9590,11000,414,5.4,1.793,1.008,1312.0,3.48,18.18,4370,0.28,16.6,31.36,23.22,59600,40.2,2.198,2.01,0.769,1.02,471.9,7.22,307.0,35.0,0.502,3.86,80.0,,,,,,,,,,,,,,,,,,
1493,NIT-43,NIT0043,,Nitovikla,35.487,34.291,Kitchen 60-70,"Mediterranean Museum, Stockholm","Artzy, M.",University of Haifa,Pottery,Bichrome (Wheelmade),,,,,,,,,,,Y,Direct transcription,953,G,72200,76000,183,4.24,1032,10450,16600,514,12.6,1.974,1.107,1502.0,3.899,26.16,4930,0.287,17.9,36.89,21.98,55900,43.2,2.182,3.62,0.699,0.95,361.9,6.74,286.0,55.0,0.558,3.32,91.0,,,,,,,,,,,,,,,,,,
1494,NIT-44,NIT0044,,Nitovikla,35.487,34.291,Kitchen 60-70,"Mediterranean Museum, Stockholm","Artzy, M.",University of Haifa,Pottery,Bichrome (Wheelmade),,,,,,,,,,,,Direct transcription,953,H,69700,124200,133,3.73,874,14230,4100,537,14.4,1.83,1.0,686.0,3.622,22.16,4010,0.318,17.2,30.51,22.18,55600,39.4,2.068,4.27,0.686,1.15,439.3,6.68,285.0,14.0,0.503,3.24,89.0,,,,,,,,,,,,,,,,,,
1495,NIT-45,NIT0045,,Nitovikla,35.487,34.291,Kitchen 60-70,"Mediterranean Museum, Stockholm","Artzy, M.",University of Haifa,Pottery,Bichrome,,,Bowl,Tankerd,,,,,,,Y,Direct transcription,953,J,61600,130500,172,3.44,877,12310,14900,558,17.5,1.78,0.878,748.0,3.228,18.81,3580,0.235,16.0,29.15,17.76,46900,36.5,1.787,3.4,0.593,1.17,368.9,5.45,227.0,56.0,0.516,2.58,86.0,,,,,,,,,,,,,,,,,,
1496,NIT-46,NIT0046,,Nitovikla,35.487,34.291,Kitchen 60-70,"Mediterranean Museum, Stockholm","Artzy, M.",University of Haifa,Pottery,Bichrome,,,,,,,,,,,Y,Direct transcription,953,K,70200,104300,163,4.06,951,10050,15000,435,17.6,1.85,1.08,1159.0,3.955,17.64,4730,0.32,17.2,31.46,22.55,57900,43.6,2.248,2.86,0.724,1.47,353.9,6.88,305.0,53.0,0.574,3.25,80.0,,,,,,,,,,,,,,,,,,
1497,NIT-47,NIT0047,,Nitovikla,35.487,34.291,Kitchen 60-70,"Mediterranean Museum, Stockholm","Artzy, M.",University of Haifa,Pottery,BS HM,,,,,,,,,,,Y,Direct transcription,953,M,70700,67500,133,4.18,946,9280,12700,408,11,1.724,1.133,1228.0,4.146,24.0,5010,0.324,21.0,31.87,21.91,55600,45.7,2.312,2.39,0.7,1.24,379.4,6.97,291.0,44.0,0.631,3.17,112.0,,,,,,,,,,,,,,,,,,
1498,NIT-48,NIT0048,,Nitovikla,35.487,34.291,Kitchen 60-70,"Mediterranean Museum, Stockholm","Artzy, M.",University of Haifa,Pottery,BS HM,,,,,,,,,,,Y,Direct transcription,953,N,64700,110200,132,3.87,1042,11710,13300,322,5.6,1.964,1.045,937.0,3.731,20.04,4350,0.307,20.8,30.63,20.89,53100,41.8,2.141,3.64,0.654,1.21,619.5,6.27,246.0,62.0,0.549,2.93,94.0,,,,,,,,,,,,,,,,,,
1499,NIT-49,NIT0049,,Nitovikla,35.487,34.291,Kitchen 60-70,"Mediterranean Museum, Stockholm","Artzy, M.",University of Haifa,Pottery,BS HM,,,,,,,,,,,Y,Direct transcription,953,O,65100,98700,148,3.88,1190,5650,8500,279,3.3,1.584,1.021,963.0,3.875,22.53,4470,0.302,20.3,30.96,20.76,53200,40.9,2.173,1.7,0.675,0.66,286.0,6.41,268.0,33.0,0.594,2.96,124.0,,,,,,,,,,,,,,,,,,
1500,NIT-50,NIT0050,,Nitovikla,35.487,34.291,I:12 40-6,"Mediterranean Museum, Stockholm","Artzy, M.",University of Haifa,Pottery,Garbage Ware,,,,,,,,,,,Y,Direct transcription,953,P,64300,26300,148,3.39,1008,8450,19200,273,21.5,1.275,0.877,622.0,3.261,18.29,3560,0.28,15.3,26.1,16.46,46400,50.4,1.991,3.32,0.84,1.0,1221.0,7.46,194.0,64.0,0.486,4.45,89.0,,,,,,,,,,,,,,,,,,
1501,NIT-51,NIT0051,,Nitovikla,35.487,34.291,I:12 40-6,"Mediterranean Museum, Stockholm","Artzy, M.",University of Haifa,Pottery,Plain White,,,,,,,,,,,Y,Direct transcription,953,Q,79800,99300,188,5.04,1047,14550,7300,701,10.1,2.644,1.338,463.0,6.076,34.76,4670,0.414,33.1,23.98,19.41,52500,75.6,2.841,6.95,1.284,0.63,202.6,12.46,150.0,43.0,0.717,5.3,106.0,,,,,,,,,,,,,,,,,,
1502,NIT-52,NIT0052,,Nitovikla,35.487,34.291,I:12 40-6,"Mediterranean Museum, Stockholm","Artzy, M.",University of Haifa,Pottery,Plain White,,,,,,,,,,,Y,Direct transcription,953,R,74800,77800,164,4.43,1145,9490,17700,600,25.1,1.672,1.116,578.0,4.177,21.58,4790,0.361,21.8,35.23,23.92,57800,44.3,2.376,2.79,0.739,0.82,328.9,6.8,294.0,62.0,0.562,3.46,116.0,,,,,,,,,,,,,,,,,,
1503,NIT-53,NIT0053,,Nitovikla,35.487,34.291,I:12 40-6,"Mediterranean Museum, Stockholm","Artzy, M.",University of Haifa,Pottery,Bichrome (Wheelmade),,,,,,,,,,,Y,Direct transcription,953,S,69100,80100,119,3.81,1073,7960,14400,469,12.2,1.828,1.037,1417.0,3.687,20.43,4150,0.302,17.0,31.99,21.88,56500,41.5,2.139,1.02,0.732,1.52,568.9,6.55,304.0,27.0,0.49,3.31,104.0,,,,,,,,,,,,,,,,,,
1504,NIT-54,NIT0054,,Nitovikla,35.487,34.291,I:12 40-6,"Mediterranean Museum, Stockholm","Artzy, M.",University of Haifa,Pottery,Bichrome (Wheelmade),,,,,,,,,,,Y,Direct transcription,953,T,66000,107600,116,3.69,1005,10120,17100,541,26.2,1.655,0.981,1163.0,3.658,18.14,3650,0.283,17.0,31.58,19.93,51000,39.7,2.139,2.38,0.64,1.15,659.5,5.94,246.0,45.0,0.479,3.27,110.0,,,,,,,,,,,,,,,,,,
1505,NIT-55,NIT0055,,Nitovikla,35.487,34.291,I:12 40-6,"Mediterranean Museum, Stockholm","Artzy, M.",University of Haifa,Pottery,Bichrome or White Painted,,,,,,,,,,,,Direct transcription,953,U,69100,88000,156,3.99,1004,11990,15600,354,9.6,2.022,1.06,1085.0,3.841,19.15,5040,0.332,20.5,32.11,22.97,58100,43.2,2.26,3.74,0.753,1.74,403.3,7.04,283.0,63.0,0.567,3.4,101.0,,,,,,,,,,,,,,,,,,
1506,NIT-56,NIT0056,,Nitovikla,35.487,34.291,I:12 40-6,"Mediterranean Museum, Stockholm","Artzy, M.",University of Haifa,Pottery,Plain White,,,,,,,,,,,Y,Direct transcription,953,V,66300,56500,113,3.09,891,8030,8400,239,15.7,1.701,0.822,1028.0,2.998,15.36,4800,0.256,15.7,27.32,21.36,54900,35.6,1.857,1.68,0.828,1.56,373.7,7.04,275.0,28.0,0.469,4.11,109.0,,,,,,,,,,,,,,,,,,
1507,NIT-57,NIT0057,,Nitovikla,35.487,34.291,I:12 40-6,"Mediterranean Museum, Stockholm","Artzy, M.",University of Haifa,Pottery,Plain White,,,,,,,,,,,Y,Direct transcription,953,W,54800,45600,347,3.24,683,10100,8300,505,40.3,6.518,0.749,1957.0,2.487,10.34,3920,0.292,9.5,22.12,19.51,200400,24.4,1.96,1.61,0.416,3.78,385.2,3.93,289.0,17.0,0.437,1.95,130.0,,,,,,,,,,,,,,,,,,
1508,NIT-58,NIT0058,,Nitovikla,35.487,34.291,I:12 40-6,"Mediterranean Museum, Stockholm","Artzy, M.",University of Haifa,Pottery,Plain White,,,,,,,,,,,,Direct transcription,953,X,71000,73500,199,3.74,1208,11120,11700,505,6.7,1.762,0.903,2637.0,3.186,14.68,3580,0.255,16.3,29.06,23.19,58900,33.6,2.005,2.38,0.513,1.0,320.3,5.1,196.0,48.0,0.432,2.27,98.0,,,,,,,,,,,,,,,,,,
1509,NIT-59,NIT0059,,Nitovikla,,,,,,,Pottery,,,,,,,,,,,,Y,Direct transcription,946,E,72900,96800,188,4.05,905,11560,14000,509,9.1,2.235,1.1,792.0,4.075,22.14,4380,0.35,17.6,30.2,22.86,56500,44.8,2.262,4.85,0.756,1.47,324.6,7.53,280.0,76.0,0.598,3.34,84.0,,,,,,,,,,,,,,,,,,
1510,NIT-60,NIT0060,,Nitovikla,35.487,34.291,I:11 120-140,"Mediterranean Museum, Stockholm","Artzy, M.",University of Haifa,Pottery,Plain,,,,,,,,,,,Y,Direct transcription,953,Y,88800,34500,136,5.52,696,6810,22700,214,16.6,3.341,1.305,963.0,6.32,45.62,4550,0.411,37.6,20.14,17.57,47400,84.3,2.958,6.5,1.215,0.89,151.7,14.19,83.0,122.0,0.797,5.21,115.0,,,,,,,,,,,,,,,,,,
1511,NIT-61,NIT0061,,Nitovikla,35.487,34.291,North 60-120,"Mediterranean Museum, Stockholm","Artzy, M.",University of Haifa,Pottery,Plain,,,,,,,,,,,Y,Direct transcription,953,Z,72800,72200,115,5.0,720,3950,12400,392,10.3,2.452,1.305,1743.0,5.952,39.07,4260,0.386,35.0,23.67,17.69,47900,71.3,2.608,3.24,1.165,0.48,299.0,12.07,254.0,64.0,0.732,4.3,100.0,,,,,,,,,,,,,,,,,,
1512,PAL-1,PAL0001,P7.21,Paleoskoutella,35.511,34.29,Tomb 7,"Museum of Mediterranean and Near Eastern Antiquities, Stockholm","Gjerstad, E.","The Museum of Mediterranean and Near Eastern Antiquities, Stockholm",Pottery,Black Slip II,"Grey, soft",,,,,Group 25,1700-1600 B.C.,Fine,,,Y,Direct transcription,272,E,63500,146100,6,4.12,1167,6680,26600,,,1.89,1.054,651.0,3.448,18.47,7600,0.271,,29.53,17.62,43200,38.6,1.85,4.5,0.579,0.9,243.9,6.28,219.0,73.0,0.585,2.47,95.0,,,,,,,,,,,,,,,,,,
1513,PAL-2,PAL0002,P7.22,Paleoskoutella,35.511,34.29,Tomb 7,"Museum of Mediterranean and Near Eastern Antiquities, Stockholm","Gjerstad, E.","The Museum of Mediterranean and Near Eastern Antiquities, Stockholm",Pottery,Black Slip II,"Medium grit brown fabric, hard",,,,,Group 25,1700-1600 B.C.,,,,Y,Direct transcription,268,F,91100,60800,13,5.9,1370,10050,34500,,12,2.99,1.701,713.0,6.751,39.09,6350,0.443,,25.19,19.58,52300,84.1,3.31,8.3,1.261,0.7,183.1,12.89,131.0,147.0,0.964,5.6,133.0,,,,,,,,,,,,,,,,,,
1514,PAL-3,PAL0003,P7.23,Paleoskoutella,35.511,34.29,Tomb 7,"Museum of Mediterranean and Near Eastern Antiquities, Stockholm","Gjerstad, E.","The Museum of Mediterranean and Near Eastern Antiquities, Stockholm",Pottery,Black Slip II,Buff,,,,,Group 25,1700-1600 B.C.,Fine,,,Y,Direct transcription,268,G,46700,164600,1,4.04,1288,5280,18000,,5,1.61,1.083,1109.0,3.703,19.49,7780,0.275,,26.04,14.24,34700,38.4,1.94,2.1,0.556,0.8,173.5,6.11,205.0,56.0,0.538,2.33,96.0,,,,,,,,,,,,,,,,,,
1515,PAL-4,PAL0004,P7.24,Paleoskoutella,35.511,34.29,Tomb 7,"Museum of Mediterranean and Near Eastern Antiquities, Stockholm","Gjerstad, E.","The Museum of Mediterranean and Near Eastern Antiquities, Stockholm",Pottery,Black Slip II,Fine brown,,,,,Group 25,1700-1600 B.C.,Some white inclusions,,,Y,Direct transcription,268,H,60700,117900,5,3.78,908,8900,22100,,9,2.19,1.041,651.0,3.521,19.34,6610,0.286,,26.19,17.87,47200,40.2,1.92,3.2,0.63,0.9,362.2,6.79,233.0,72.0,0.54,3.1,92.0,,,,,,,,,,,,,,,,,,
1516,PAL-5,PAL0005,P7.25,Paleoskoutella,35.511,34.29,Tomb 7,"Museum of Mediterranean and Near Eastern Antiquities, Stockholm","Gjerstad, E.","The Museum of Mediterranean and Near Eastern Antiquities, Stockholm",Pottery,Black Slip II,"Fine red and brown fabric, few inclusions",,,,,Group 25,1700-1600 B.C.,,,,Y,Direct transcription,272,J,48100,43000,9,5.94,1692,9980,32100,,,3.13,1.62,401.0,6.385,37.94,5570,0.421,,26.12,19.18,51500,83.0,3.03,7.3,1.223,0.8,176.3,12.21,160.0,154.0,0.904,5.14,136.0,,,,,,,,,,,,,,,,,,
1517,PAL-6,PAL0006,P7.26,Paleoskoutella,35.511,34.29,Tomb 7,"Museum of Mediterranean and Near Eastern Antiquities, Stockholm","Gjerstad, E.","The Museum of Mediterranean and Near Eastern Antiquities, Stockholm",Pottery,Black Slip II,Buff,,,,,Group 25,1700-1600 B.C.,Fine,,,Y,Direct transcription,268,K,63100,104100,7,4.17,823,5060,26700,,8,2.82,1.257,1189.0,4.824,29.42,6680,0.304,,15.24,13.38,36200,58.4,2.3,3.4,0.844,0.9,121.5,9.45,101.0,76.0,0.703,3.73,87.0,,,,,,,,,,,,,,,,,,
1518,PAL-7,PAL0007,P7.27,Paleoskoutella,35.511,34.29,Tomb 7,"Museum of Mediterranean and Near Eastern Antiquities, Stockholm","Gjerstad, E.","The Museum of Mediterranean and Near Eastern Antiquities, Stockholm",Pottery,Black Slip II,Fine red fabric,,,,,Group 25,1700-1600 B.C.,,,,Y,Direct transcription,268,M,83800,37100,9,5.85,1506,8980,31500,,7,2.89,1.572,791.0,6.362,37.69,5890,0.42,,25.55,19.03,51400,81.9,3.11,7.3,1.246,0.8,175.2,12.34,120.0,148.0,0.862,4.96,131.0,,,,,,,,,,,,,,,,,,
1519,PAL-8,PAL0008,P7.28,Paleoskoutella,35.511,34.29,Tomb 7,"Museum of Mediterranean and Near Eastern Antiquities, Stockholm","Gjerstad, E.","The Museum of Mediterranean and Near Eastern Antiquities, Stockholm",Pottery,Black Slip II,Fine red fabric,,,,,Group 25,1700-1600 B.C.,,,,Y,Direct transcription,268,N,76900,43900,8,6.77,1644,9520,27700,,,2.95,1.727,758.0,6.793,38.98,6210,0.445,,26.4,18.32,50700,85.5,3.38,6.8,1.222,0.8,178.6,12.7,116.0,151.0,0.99,5.54,131.0,,,,,,,,,,,,,,,,,,
1520,PAL-9,PAL0009,P7.29,Paleoskoutella,35.511,34.29,Tomb 7,"Museum of Mediterranean and Near Eastern Antiquities, Stockholm","Gjerstad, E.","The Museum of Mediterranean and Near Eastern Antiquities, Stockholm",Pottery,Black Slip II,Fine red fabric,,,,,Group 25,1700-1600 B.C.,,,,,Direct transcription,272,O,79700,40300,6,7.35,1605,10040,28800,,26,3.03,1.861,768.0,7.8,40.99,6550,0.459,,26.06,19.54,52600,93.2,3.64,7.5,1.286,0.9,180.4,12.97,162.0,144.0,1.17,5.75,137.0,,,,,,,,,,,,,,,,,,
1521,PAL-10,PAL0010,P7.31,Paleoskoutella,35.511,34.29,Tomb 7,"Museum of Mediterranean and Near Eastern Antiquities, Stockholm","Gjerstad, E.","The Museum of Mediterranean and Near Eastern Antiquities, Stockholm",Pottery,Black Slip II,Fine grit grey fabric,,,,,Group 25,1700-1600 B.C.,,,,,Direct transcription,268,P,64700,93400,8,5.86,1282,14880,15900,,1,2.93,1.445,547.0,5.643,32.75,7150,0.369,,22.12,18.28,49100,69.7,2.83,5.4,1.176,0.7,171.6,12.07,138.0,46.0,0.782,5.01,102.0,,,,,,,,,,,,,,,,,,
1522,PAL-11,PAL0011,P7.32,Paleoskoutella,35.511,34.29,Tomb 7,"Museum of Mediterranean and Near Eastern Antiquities, Stockholm","Gjerstad, E.","The Museum of Mediterranean and Near Eastern Antiquities, Stockholm",Pottery,Black Slip II,Grey,,,,,Group 25,1700-1600 B.C.,Fine,,,,Direct transcription,268,Q,98100,96200,14,5.81,1310,13240,19300,,,2.98,1.519,1098.0,5.185,31.1,6080,0.4,,22.82,22.22,56300,67.2,2.72,8.6,1.414,0.8,218.9,11.87,143.0,60.0,0.746,5.3,112.0,,,,,,,,,,,,,,,,,,
1523,PAL-12,PAL0012,P7.33,Paleoskoutella,35.511,34.29,Tomb 7,"Museum of Mediterranean and Near Eastern Antiquities, Stockholm","Gjerstad, E.","The Museum of Mediterranean and Near Eastern Antiquities, Stockholm",Pottery,Black Slip II,Fine brown,,,,,Group 25,1700-1600 B.C.,White inclusions,,,,Direct transcription,268,R,67700,90200,8,4.08,1014,7880,20900,,20,2.55,1.123,964.0,3.713,20.91,4210,0.285,,29.58,19.24,49400,44.4,1.95,3.1,0.67,1.1,285.5,7.16,273.0,56.0,0.606,2.73,105.0,,,,,,,,,,,,,,,,,,
1524,PAL-13,PAL0013,P7.34,Paleoskoutella,35.511,34.29,Tomb 7,"Museum of Mediterranean and Near Eastern Antiquities, Stockholm","Gjerstad, E.","The Museum of Mediterranean and Near Eastern Antiquities, Stockholm",Pottery,Black Slip II,Fine red fabric,,,,,Group 25,1700-1600 B.C.,,,,,Direct transcription,268,S,88600,51200,12,5.73,1429,10310,31200,,13,2.86,1.472,404.0,5.707,34.54,5390,0.411,,25.09,19.8,54000,79.3,2.92,7.9,1.277,0.8,184.9,13.41,144.0,132.0,0.771,5.04,140.0,,,,,,,,,,,,,,,,,,
1525,PAL-14,PAL0014,P7.35,Paleoskoutella,35.511,34.29,Tomb 7,"Museum of Mediterranean and Near Eastern Antiquities, Stockholm","Gjerstad, E.","The Museum of Mediterranean and Near Eastern Antiquities, Stockholm",Pottery,Black Slip II,Fine grit drab fabric,,,,,Group 25,1700-1600 B.C.,,,,,Direct transcription,268,T,67800,94800,4,5.24,920,6750,27300,,10,2.55,1.461,722.0,5.669,32.83,4830,0.376,,22.37,17.49,43900,69.0,2.85,6.5,1.054,0.8,184.8,10.29,117.0,92.0,0.856,4.53,109.0,,,,,,,,,,,,,,,,,,
1526,PAL-15,PAL0015,P7.36,Paleoskoutella,35.511,34.29,Tomb 7,"Museum of Mediterranean and Near Eastern Antiquities, Stockholm","Gjerstad, E.","The Museum of Mediterranean and Near Eastern Antiquities, Stockholm",Pottery,Black Slip II,Fine grit grey fabric,,,,,Group 25,1700-1600 B.C.,,,,,Direct transcription,268,U,83100,99400,5,5.15,1091,9960,26700,,11,1.73,1.289,713.0,4.176,22.01,4870,0.342,,33.22,23.51,57100,46.3,2.41,5.5,0.681,0.8,305.5,7.01,247.0,76.0,0.718,3.7,106.0,,,,,,,,,,,,,,,,,,
1527,PAL-16,PAL0016,P7.37,Paleoskoutella,35.511,34.29,Tomb 7,"Museum of Mediterranean and Near Eastern Antiquities, Stockholm","Gjerstad, E.","The Museum of Mediterranean and Near Eastern Antiquities, Stockholm",Pottery,Black Slip II,Drab,,,,,Group 25,1700-1600 B.C.,Fine,,,,Direct transcription,268,V,57200,145700,7,4.83,1223,7020,23300,,15,1.95,1.138,727.0,3.713,20.85,3770,0.308,,31.68,18.75,46600,42.4,1.99,4.7,0.6,1.0,261.3,6.89,241.0,60.0,0.544,2.6,97.0,,,,,,,,,,,,,,,,,,
1528,PAL-17,PAL0017,P7.38,Paleoskoutella,35.511,34.29,Tomb 7,"Museum of Mediterranean and Near Eastern Antiquities, Stockholm","Gjerstad, E.","The Museum of Mediterranean and Near Eastern Antiquities, Stockholm",Pottery,Black Slip II,"Fine red fabric, some inclusions",,,,,Group 25,1700-1600 B.C.,,,,,Direct transcription,268,W,76600,46400,11,5.89,1390,9460,33900,,5,3.01,1.687,591.0,6.531,37.29,5430,0.428,,24.93,18.97,52900,83.4,3.17,7.2,1.228,0.6,179.1,13.19,148.0,125.0,0.962,5.44,115.0,,,,,,,,,,,,,,,,,,
