Repository: AndreWeenk/DataAnalysis

File: CyprusPottery.csv (part 17 of 20)
7,AEVI-7,AEVI0007,,Ayios Epiktitos-Vrysi,35.321,33.39,,"Cyprus Museum, Nicosia","Artzy, M.",Lawrence Berkeley National Laboratory,Pottery,Red burnished,,,,,,,Neolithic,,,,Y,,738,W,,,,,,,,,,,,,,,,,,,,,,,,,,,,,,,,,,,,,,,,,,,,,,,,,,
8,AEVI-8,AEVI0008,,Ayios Epiktitos-Vrysi,35.321,33.39,,"Cyprus Museum, Nicosia","Artzy, M.",Lawrence Berkeley National Laboratory,Pottery,Red burnished,,,,,,,Neolithic,,,,Y,,738,X,,,,,,,,,,,,,,,,,,,,,,,,,,,,,,,,,,,,,,,,,,,,,,,,,,
9,AEVI-9,AEVI0009,,Ayios Epiktitos-Vrysi,35.321,33.39,,"Cyprus Museum, Nicosia","Artzy, M.",Lawrence Berkeley National Laboratory,Pottery,Red burnished,,,,,,,Neolithic,,,,Y,,738,Y,,,,,,,,,,,,,,,,,,,,,,,,,,,,,,,,,,,,,,,,,,,,,,,,,,
10,AEVI-10,AEVI0010,,Ayios Epiktitos-Vrysi,35.321,33.39,,"Cyprus Museum, Nicosia","Artzy, M.",Lawrence Berkeley National Laboratory,Pottery,Coarse ware,,,,,,,Neolithic,,,,Y,,738,Z,,,,,,,,,,,,,,,,,,,,,,,,,,,,,,,,,,,,,,,,,,,,,,,,,,
1529,PAL-18,PAL0018,P7.39,Paleoskoutella,35.511,34.29,Tomb 7,"Museum of Mediterranean and Near Eastern Antiquities, Stockholm","Gjerstad, E.","The Museum of Mediterranean and Near Eastern Antiquities, Stockholm",Pottery,Black Slip II,Fine brown,,,,,Group 25,1700-1600 B.C.,,,,,Direct transcription,268,X,68400,93100,8,5.36,1151,13190,21100,,1,1.67,1.315,587.0,4.178,22.01,4730,0.36,,35.52,23.29,58100,45.4,2.36,5.1,0.666,0.6,314.6,7.25,274.0,75.0,0.671,3.18,117.0,,,,,,,,,,,,,,,,,,
1530,PAL-19,PAL0019,P7.40,Paleoskoutella,35.511,34.29,Tomb 7,"Museum of Mediterranean and Near Eastern Antiquities, Stockholm","Gjerstad, E.","The Museum of Mediterranean and Near Eastern Antiquities, Stockholm",Pottery,Black Slip II,Buff,,,,,Group 25,1700-1600 BC,"Fine, some white inclusions",,,,Direct transcription,268,Y,59600,125700,8,4.62,1257,8420,24100,,15,2.22,1.17,932.0,3.876,21.39,4140,0.312,,32.45,19.05,48700,45.8,2.2,4.7,0.641,1.2,284.8,7.67,251.0,77.0,0.614,3.06,111.0,,,,,,,,,,,,,,,,,,
1531,PAL-20,PAL0020,P7.3,Paleoskoutella,35.511,34.29,Tomb 7,"Museum of Mediterranean and Near Eastern Antiquities, Stockholm","Gjerstad, E.","The Museum of Mediterranean and Near Eastern Antiquities, Stockholm",Pottery,Red on Black,Fine grit drab fabric,,,,,Group 24,,,,,,Direct transcription,268,Z,60000,121300,5,4.79,1203,14020,17600,,1,2.02,1.315,682.0,4.228,23.52,4100,0.343,,35.42,22.59,54400,47.6,2.4,5.1,0.705,0.7,298.8,7.23,283.0,64.0,0.718,3.34,105.0,,,,,,,,,,,,,,,,,,
1532,PAL-21,PAL0021,P7.1,Paleoskoutella,35.511,34.29,Tomb 7,"Museum of Mediterranean and Near Eastern Antiquities, Stockholm","Gjerstad, E.","The Museum of Mediterranean and Near Eastern Antiquities, Stockholm",Pottery,Red on Black,Drab,,,,,Group 24,,Fine,,,,Direct transcription,270,E,74300,146900,6,4.04,1207,7520,26500,739,,1.88,1.182,735.0,3.722,20.12,3860,0.288,18.4,30.5,18.01,44800,41.8,1.99,4.6,0.617,1.1,265.9,7.23,240.0,64.0,0.572,2.45,108.0,,,,,,,,,,,,,,,,,,
1533,PAL-22,PAL0022,P7.2,Paleoskoutella,35.511,34.29,Tomb 7,"Museum of Mediterranean and Near Eastern Antiquities, Stockholm","Gjerstad, E.","The Museum of Mediterranean and Near Eastern Antiquities, Stockholm",Pottery,Red on Black,"Fine red fabric, sherd tempered?",,,,,Group 24,,,,,Y,Direct transcription,270,F,93200,58100,7,5.12,1442,8080,22100,524,49,1.99,1.351,227.0,4.903,25.94,4240,0.343,26.0,50.21,23.26,53100,54.8,2.48,6.0,0.767,0.7,314.0,8.3,364.0,106.0,0.738,3.46,144.0,,,,,,,,,,,,,,,,,,
1534,PAL-23,PAL0023,P7.4,Paleoskoutella,35.511,34.29,Tomb 7,"Museum of Mediterranean and Near Eastern Antiquities, Stockholm","Gjerstad, E.","The Museum of Mediterranean and Near Eastern Antiquities, Stockholm",Pottery,Red on Black,Medium tempered red and brown fabric,,,,,Group 24,,,,,Y,Direct transcription,270,G,75000,92500,8,4.69,1101,11420,26700,525,,1.68,1.234,1440.0,3.77,19.99,4430,0.33,19.4,32.59,21.5,52000,39.2,1.94,4.6,0.642,0.7,291.5,6.5,266.0,80.0,0.599,2.5,113.0,,,,,,,,,,,,,,,,,,
1535,PAL-24,PAL0024,P4.5,Paleoskoutella,35.511,34.29,Tomb 7,"Museum of Mediterranean and Near Eastern Antiquities, Stockholm","Gjerstad, E.","The Museum of Mediterranean and Near Eastern Antiquities, Stockholm",Pottery,Red on Black,Fine red fabric,,,,,Group 24,,,,,Y,Direct transcription,270,H,88000,100500,11,4.53,1305,10920,24600,526,22,2.14,1.334,336.0,4.167,22.1,4480,0.366,21.0,36.3,22.4,54900,46.1,2.25,5.8,0.681,0.7,293.5,7.55,271.0,96.0,0.64,3.22,138.0,,,,,,,,,,,,,,,,,,
1536,PAL-25,PAL0025,P7.6,Paleoskoutella,35.511,34.29,Tomb 7,"Museum of Mediterranean and Near Eastern Antiquities, Stockholm","Gjerstad, E.","The Museum of Mediterranean and Near Eastern Antiquities, Stockholm",Pottery,Red on Black,Fine brown,,,,,Group 24,,,,,Y,Direct transcription,270,J,76700,119000,,4.37,950,10310,25300,484,,1.83,1.199,924.0,3.779,20.02,3840,0.307,17.1,30.46,21.24,50800,39.2,1.99,4.5,0.703,0.6,285.7,6.58,262.0,80.0,0.611,3.05,113.0,,,,,,,,,,,,,,,,,,
1537,PAL-26,PAL0026,P7.7,Paleoskoutella,35.511,34.29,Tomb 7,"Museum of Mediterranean and Near Eastern Antiquities, Stockholm","Gjerstad, E.","The Museum of Mediterranean and Near Eastern Antiquities, Stockholm",Pottery,Red on Black,Drab,,,,,Group 24,,"Fine, some inclusions",,,,Direct transcription,270,K,64900,112100,11,4.91,1156,11950,19100,444,9,1.8,1.343,909.0,4.335,23.3,4780,0.355,20.9,33.68,22.73,53800,44.1,2.27,5.4,0.691,0.7,300.6,7.11,251.0,73.0,0.697,3.46,111.0,,,,,,,,,,,,,,,,,,
1538,PAL-27,PAL0027,P7.8,Paleoskoutella,35.511,34.29,Tomb 7,"Museum of Mediterranean and Near Eastern Antiquities, Stockholm","Gjerstad, E.","The Museum of Mediterranean and Near Eastern Antiquities, Stockholm",Pottery,Red on Black,Drab,,,,,Group 24,,Fine,,,Y,Direct transcription,270,M,70600,100100,12,4.81,1135,10620,29300,732,,1.99,1.386,988.0,4.195,21.27,4710,0.348,21.9,34.55,24.24,57400,42.6,2.34,4.5,0.683,0.9,295.0,7.13,279.0,100.0,0.689,3.46,103.0,,,,,,,,,,,,,,,,,,
1539,PAL-28,PAL0028,P7.9,Paleoskoutella,35.511,34.29,Tomb 7,"Museum of Mediterranean and Near Eastern Antiquities, Stockholm","Gjerstad, E.","The Museum of Mediterranean and Near Eastern Antiquities, Stockholm",Pottery,Red on Black,Fine red fabric,,,,,Group 24,,,,,Y,Direct transcription,270,N,65800,86800,13,4.95,1424,10430,26800,747,8,2.58,1.344,300.0,4.469,25.84,4480,0.332,22.1,36.76,22.03,55000,53.0,2.27,6.8,0.808,1.7,325.5,9.58,322.0,108.0,0.639,3.07,115.0,,,,,,,,,,,,,,,,,,
1540,PAL-29,PAL0029,P7.11,Paleoskoutella,35.511,34.29,Tomb 7,"Museum of Mediterranean and Near Eastern Antiquities, Stockholm","Gjerstad, E.","The Museum of Mediterranean and Near Eastern Antiquities, Stockholm",Pottery,Red on Black,Fine brown,,,,,Group 24,,Some inclusions,,,Y,Direct transcription,270,O,71500,64400,17,6.31,1154,8730,37800,572,,2.89,1.686,923.0,6.48,38.59,5150,0.42,40.8,22.13,18.74,49800,78.6,2.95,7.6,1.248,0.8,186.7,12.48,134.0,140.0,0.879,5.66,130.0,,,,,,,,,,,,,,,,,,
1541,PAL-30,PAL0030,P7.12,Paleoskoutella,35.511,34.29,Tomb 7,"Museum of Mediterranean and Near Eastern Antiquities, Stockholm","Gjerstad, E.","The Museum of Mediterranean and Near Eastern Antiquities, Stockholm",Pottery,Red on Black,Drab,,,,,Group 24,,Fine,,,Y,Direct transcription,270,P,48400,88600,20,4.51,1146,11150,32600,749,1,1.97,1.243,592.0,3.991,20.36,4550,0.327,18.5,32.38,22.23,53400,42.9,2.11,5.1,0.734,0.7,294.8,6.91,277.0,85.0,0.617,3.27,113.0,,,,,,,,,,,,,,,,,,
1542,PAL-31,PAL0031,P7.13,Paleoskoutella,35.511,34.29,Tomb 7,"Museum of Mediterranean and Near Eastern Antiquities, Stockholm","Gjerstad, E.","The Museum of Mediterranean and Near Eastern Antiquities, Stockholm",Pottery,Red on Black,Fine brown,,,,,Group 24,,Some inclusions,,,Y,Direct transcription,270,Q,47800,112600,8,3.83,1136,7620,23300,828,18,1.85,0.933,468.0,3.213,17.26,2960,0.24,18.0,24.87,13.5,34900,32.3,1.67,2.8,0.504,1.3,153.5,5.36,182.0,55.0,0.476,2.24,95.0,,,,,,,,,,,,,,,,,,
1543,PAL-32,PAL0032,P7.14,Paleoskoutella,35.511,34.29,Tomb 7,"Museum of Mediterranean and Near Eastern Antiquities, Stockholm","Gjerstad, E.","The Museum of Mediterranean and Near Eastern Antiquities, Stockholm",Pottery,Red on Black,Drab,,,,,Group 24,,"Fine, sherd tempered?",,,Y,Direct transcription,270,R,72500,102900,9,4.65,1057,12860,23900,475,14,2.25,1.172,903.0,3.885,22.27,4050,0.296,20.5,32.65,20.55,50900,44.0,2.18,4.5,0.703,1.0,306.1,7.13,279.0,83.0,0.673,3.19,118.0,,,,,,,,,,,,,,,,,,
1544,PAL-33,PAL0033,P7.15,Paleoskoutella,35.511,34.29,Tomb 7,"Museum of Mediterranean and Near Eastern Antiquities, Stockholm","Gjerstad, E.","The Museum of Mediterranean and Near Eastern Antiquities, Stockholm",Pottery,Red on Black,Fine grit drab fabric,,,,,Group 24,,,,,Y,Direct transcription,270,S,72700,93300,13,5.16,1481,11180,21900,577,15,2.32,1.399,555.0,4.662,27.2,4780,0.337,22.3,37.02,22.38,56100,54.9,2.45,7.4,0.795,1.5,335.0,9.74,273.0,90.0,0.71,3.26,120.0,,,,,,,,,,,,,,,,,,
1545,PAL-34,PAL0034,P7.16,Paleoskoutella,35.511,34.29,Tomb 7,"Museum of Mediterranean and Near Eastern Antiquities, Stockholm","Gjerstad, E.","The Museum of Mediterranean and Near Eastern Antiquities, Stockholm",Pottery,Red on Black,Drab,,,,,Group 24,,Fine,,,Y,Direct transcription,270,T,54100,142400,7,4.37,1192,7540,18400,407,4,1.94,1.085,1009.0,3.61,19.65,3810,0.277,18.3,27.84,17.03,43400,37.7,1.96,4.2,0.579,0.8,244.1,6.23,235.0,53.0,0.587,2.36,93.0,,,,,,,,,,,,,,,,,,
1546,PAL-35,PAL0035,P7.17,Paleoskoutella,35.511,34.29,Tomb 7,"Museum of Mediterranean and Near Eastern Antiquities, Stockholm","Gjerstad, E.","The Museum of Mediterranean and Near Eastern Antiquities, Stockholm",Pottery,Red on Black,Fine brown,,,,,Group 24,,,,,Y,Direct transcription,270,U,64300,59700,4,4.18,996,8760,21400,1075,27,1.96,1.169,489.0,3.784,20.0,4240,0.303,19.0,30.06,20.51,51100,40.5,2.19,2.5,0.647,0.8,271.6,6.36,273.0,30.0,0.585,3.03,107.0,,,,,,,,,,,,,,,,,,
1547,PAL-36,PAL0036,P7.18,Paleoskoutella,35.511,34.29,Tomb 7,"Museum of Mediterranean and Near Eastern Antiquities, Stockholm","Gjerstad, E.","The Museum of Mediterranean and Near Eastern Antiquities, Stockholm",Pottery,Red on Black,Fine brown,,,,,Group 24,,,,,Y,Direct transcription,270,V,72100,68400,10,5.11,1453,8780,26900,250,38,2.34,1.359,751.0,4.811,27.9,4800,0.352,22.5,34.14,21.33,53000,54.1,2.48,5.7,0.819,1.1,273.6,8.88,249.0,103.0,0.763,3.0,130.0,,,,,,,,,,,,,,,,,,
1548,PAL-37,PAL0037,P7.19,Paleoskoutella,35.511,34.29,Tomb 7,"Museum of Mediterranean and Near Eastern Antiquities, Stockholm","Gjerstad, E.","The Museum of Mediterranean and Near Eastern Antiquities, Stockholm",Pottery,Red on Black,Drab,,,,,Group 24,,Fine,,,Y,Direct transcription,270,W,70400,93600,9,4.37,1059,10340,26000,429,14,1.84,1.259,773.0,3.922,21.11,4490,0.296,21.6,32.7,21.65,53500,42.0,2.11,4.8,0.671,0.7,294.5,6.87,276.0,65.0,0.661,2.94,111.0,,,,,,,,,,,,,,,,,,
1549,PAL-38,PAL0038,P7.20,Paleoskoutella,35.511,34.29,Tomb 7,"Museum of Mediterranean and Near Eastern Antiquities, Stockholm","Gjerstad, E.","The Museum of Mediterranean and Near Eastern Antiquities, Stockholm",Pottery,Red on Black,,,,,,,,,,,Y,Direct transcription,270,X,61700,47500,82,5.06,533,11090,15900,1097,15.6,2.34,1.226,357.0,5.14,28.11,3540,0.339,20.6,15.02,18.03,47100,60.5,2.48,3.7,0.985,0.9,245.0,8.86,133.0,59.0,0.767,3.68,152.0,,,,,,,,,,,,,,,,,,
1550,PAP-1,PAP0001,,Paphos,34.766,32.416,Surface,,"Artzy, M.",University of Haifa,Pottery,,,,,,,,Hellenistic,,,,Y,,918,P,,,,,,,,,,,,,,,,,,,,,,,,,,,,,,,,,,,,,,,,,,,,,,,,,,
1551,PAP-2,PAP0002,,Paphos,34.766,32.416,Surface,,"Artzy, M.",University of Haifa,Pottery,,,,,,,,Hellenistic,,,,Y,Direct transcription,924,E,97000,9200,178,6.63,527,4450,23700,285,15.8,5.187,1.629,653.0,7.57,41.7,5190,0.501,40.1,22.34,18.92,57900,190.52,3.562,9.6,1.642,1.29,140.5,16.63,51.0,135.0,1.047,7.19,78.0,,,,,,,,,,,,,,,,,,
1552,PAP-3,PAP0003,,Paphos,34.766,32.416,Surface,,"Artzy, M.",University of Haifa,Pottery,,,,,,,,Hellenistic,,,,Y,Direct transcription,924,F,95800,29900,253,4.67,874,7680,7000,272,8,1.505,1.083,311.0,4.041,19.39,4760,0.358,20.8,32.6,35.39,80600,38.58,2.674,2.12,0.702,0.78,181.4,5.88,114.0,44.0,0.733,3.7,66.0,,,,,,,,,,,,,,,,,,
1553,PAP-4,PAP0004,,Paphos,34.766,32.416,Surface,,"Artzy, M.",University of Haifa,Pottery,,,,,,,,Hellenistic,,,,Y,Direct transcription,924,G,65500,61700,133,3.49,680,9170,17400,347,6.1,1.893,0.896,289.0,3.795,21.6,3750,0.296,19.1,49.15,19.67,57600,43.26,2.019,5.09,0.745,0.51,735.7,8.08,683.0,93.0,0.596,3.26,111.0,,,,,,,,,,,,,,,,,,
1554,PAP-5,PAP0005,,Paphos,34.766,32.416,Surface,,"Artzy, M.",University of Haifa,Pottery,,,,,,,,Hellenistic,,,,Y,Direct transcription,924,H,74400,89500,123,5.26,520,3880,24700,374,7.4,2.299,1.3,274.0,5.999,37.44,4260,0.403,34.3,16.64,14.51,41500,75.9,2.806,7.14,1.432,0.58,101.9,12.13,69.0,130.0,0.833,4.94,110.0,,,,,,,,,,,,,,,,,,
1555,PAP-6,PAP0006,,Paphos,34.766,32.416,,,"Artzy, M.",University of Haifa,Clay,,,,Brick,,,,Modern,,Modern clay brick,,Y,Direct transcription,936,Y,91400,31900,218,6.35,1159,4250,26300,160,8.9,2.288,1.61,410.0,7.227,43.2,5520,0.466,39.4,28.0,20.07,54800,91.9,3.362,7.34,1.423,0.93,154.0,13.68,102.0,133.0,0.934,5.37,129.0,,,,,,,,,,,,,,,,,,
1556,PAP-7,PAP0007,,Paphos,34.766,32.416,,,"Artzy, M.",University of Haifa,Clay,,,,Brick,,,,Modern,,Modern clay brick,,Y,Direct transcription,936,Z,83500,46900,99,5.31,807,5260,26100,461,7.6,2.317,1.387,388.0,6.271,40.68,4560,0.404,36.7,20.06,16.42,45500,80.2,2.915,7.69,1.179,0.66,111.3,12.89,66.0,124.0,0.76,4.76,113.0,,,,,,,,,,,,,,,,,,
1557,PAP-8,PAP0008,,Paphos,34.766,32.416,,,,,Clay,,,,,,,,,,,,Y,Direct transcription,938,Z,80100,20000,384,5.01,1757,22100,,488,3.5,0.432,1.074,31.0,3.07,7.04,6910,0.522,10.3,39.4,34.52,87400,18.9,3.133,0.78,0.243,0.28,83.5,2.82,16.0,40.0,0.738,0.61,92.0,,,,,,,,,,,,,,,,,,
1558,PATR-1,PATR0001,,Platres,,,Modern brick factory,,,,Pottery,,,,Brick,,,,Modern,,,,Y,Direct transcription,938,X,80600,30800,326,3.38,1138,22050,4800,257,1.9,0.243,0.689,58.0,1.753,3.68,3900,0.328,4.7,35.68,40.61,71300,19.5,2.139,0.22,0.124,,99.3,0.4,71.0,,0.412,0.46,65.0,,,,,,,,,,,,,,,,,,
1559,PATR-2,PATR0002,,Platres,,,Modern brick factory,,,,Pottery,,,,Brick,,,,Modern,,,,Y,Direct transcription,938,Y,89300,38800,342,3.53,1328,20460,3300,,2.5,0.265,0.694,54.0,1.854,3.47,4370,0.33,6.5,47.36,47.4,80500,22.1,2.231,0.99,0.13,0.14,370.1,0.46,100.0,,0.398,0.5,69.0,,,,,,,,,,,,,,,,,,
1560,PEN-1,PCC0001c,T1:1,Pendayia,35.041,32.443,Tomb 1,"Karageorghis, V.","Karageorghis, V.","Department of Antiquities, Nicosia",Pottery,Proto-White Slip,Red,,,,,33,1700-1600 BC,Fine grit,,,Y,Direct transcription,314,E,91500,10200,413,5.96,940,23560,7500,155,24.8,0.82,1.157,203.0,3.267,10.58,6110,0.443,13.7,36.15,45.83,92900,19.4,2.5,1.6,0.407,0.5,83.6,2.91,55.0,47.0,0.727,2.45,173.0,,,,,,,,,,,,,,,,,,
1561,PEN-2,PEN0002,T1:2,Pendayia,35.041,32.443,Tomb 1,"Karageorghis, V.","Karageorghis, V.","Department of Antiquities, Nicosia",Pottery,Proto-White Slip,Brown,,,,,33,1700-1600 BC,Fine grit,,,Y,Direct transcription,314,F,93800,10300,325,5.27,1220,19030,12700,233,,0.89,1.1,159.0,3.142,10.54,6160,0.383,14.6,40.88,45.25,94100,23.0,2.22,1.4,0.423,0.2,83.8,3.21,,47.0,0.683,2.79,132.0,,,,,,,,,,,,,,,,,,
1562,PEN-3,PEN0003,T1:3,Pendayia,35.041,32.443,Tomb 1,"Karageorghis, V.","Karageorghis, V.","Department of Antiquities, Nicosia",Pottery,Proto-White Slip,Black,,,,,33,1700-1600 BC,Fine grit,,,Y,Direct transcription,314,G,94500,9100,489,6.34,1037,23390,10800,310,5.4,1.19,1.263,194.0,3.75,13.04,6360,0.427,14.6,38.06,50.37,97500,23.3,2.66,2.2,0.476,0.3,102.5,3.54,63.0,39.0,0.672,2.79,133.0,,,,,,,,,,,,,,,,,,
1563,PEN-4,PEN0004,T1:4,Pendayia,35.041,32.443,Tomb 1,"Karageorghis, V.","Karageorghis, V.","Department of Antiquities, Nicosia",Pottery,Proto-White Slip,Red and Grey,,,,,33,1700-1600 BC,Fine grit,,,Y,Direct transcription,314,H,94200,11700,465,6.37,815,22620,6600,42,6,0.98,1.176,188.0,3.524,11.46,6700,0.473,12.9,34.68,47.13,98000,19.5,2.56,2.1,0.438,0.3,65.7,3.23,18.0,44.0,0.753,2.79,191.0,,,,,,,,,,,,,,,,,,
1564,PEN-5,PEN0005,T1:5,Pendayia,35.041,32.443,Tomb 1,"Karageorghis, V.","Karageorghis, V.","Department of Antiquities, Nicosia",Pottery,Proto-White Slip,Red and Grey,,,,,33,1700-1600 BC,Fine grit,,,Y,Direct transcription,314,J,87100,16200,332,6.37,983,28250,11900,294,5.7,0.82,1.281,182.0,3.771,12.5,5900,0.492,16.5,39.94,41.83,88700,25.9,2.82,1.5,0.409,0.7,98.0,3.17,40.0,31.0,0.795,3.05,194.0,,,,,,,,,,,,,,,,,,
1565,PEN-6,PEN0006,T1:6,Pendayia,35.041,32.443,Tomb 1,"Karageorghis, V.","Karageorghis, V.","Department of Antiquities, Nicosia",Pottery,Proto-White Slip,Grey Brown,,,,,33,1700-1600 BC,Medium grit,,,Y,Direct transcription,314,K,87400,11900,373,5.56,918,24110,16700,78,,0.64,0.97,143.0,2.937,8.13,5640,0.433,9.8,35.18,43.52,93200,15.3,2.16,1.7,0.307,0.3,57.0,2.33,41.0,12.0,0.593,2.09,149.0,,,,,,,,,,,,,,,,,,
1566,PEN-7,PEN0007,T1:7,Pendayia,35.041,32.443,Tomb 1,"Karageorghis, V.","Karageorghis, V.","Department of Antiquities, Nicosia",Pottery,Proto-White Slip,Grey red,,,,,33,1700-1600 BC,Medium grit,,,Y,Direct transcription,314,M,89400,20400,375,5.35,1086,28310,13600,157,22.6,0.63,1.058,166.0,2.945,9.44,5720,0.422,13.2,38.58,45.0,92700,17.1,2.13,1.6,0.329,0.1,145.3,2.42,9.0,30.0,0.624,2.13,139.0,,,,,,,,,,,,,,,,,,
1567,PEN-8,PEN0008,T1:8,Pendayia,35.041,32.443,Tomb 1,"Karageorghis, V.","Karageorghis, V.","Department of Antiquities, Nicosia",Pottery,Proto-White Slip,Red and Grey,,,,,33,1700-1600 BC,Medium grit,,,Y,Direct transcription,314,N,92600,17100,402,6.52,982,21390,13900,153,2,0.82,1.299,240.0,3.487,11.01,6260,0.473,14.0,42.39,46.55,99300,20.0,2.59,1.4,0.409,0.3,71.3,3.03,28.0,34.0,0.73,3.07,174.0,,,,,,,,,,,,,,,,,,
1568,PEN-9,PEN0009,T1:9,Pendayia,35.041,32.443,Tomb 1,"Karageorghis, V.","Karageorghis, V.","Department of Antiquities, Nicosia",Pottery,Proto-White Slip,Red and black,,,,,33,1700-1600 BC,Medium grit,,,Y,Direct transcription,314,O,97200,33200,370,5.2,832,26120,12300,,,0.72,1.003,217.0,3.008,9.73,5110,0.393,11.6,38.29,45.28,88800,14.4,2.14,1.2,0.367,0.1,69.4,2.53,45.0,49.0,0.586,2.54,187.0,,,,,,,,,,,,,,,,,,
1569,PEN-10,PEN0010,T1:10,Pendayia,35.041,32.443,Tomb 1,"Karageorghis, V.","Karageorghis, V.","Department of Antiquities, Nicosia",Pottery,Proto-White Slip,Black,,,,,33,1700-1600 BC,Medium grit,,,Y,Direct transcription,314,P,92700,6100,387,5.88,871,23210,12200,164,13.7,0.93,1.202,145.0,3.45,11.13,5990,0.428,18.6,33.04,44.91,92700,21.3,2.31,2.2,0.399,0.4,64.8,3.08,31.0,32.0,0.684,2.59,144.0,,,,,,,,,,,,,,,,,,
1570,PEN-11,PEN0011,T1:11,Pendayia,35.041,32.443,Tomb 1,"Karageorghis, V.","Karageorghis, V.","Department of Antiquities, Nicosia",Pottery,Proto-White Slip,Black,,,,,33,1700-1600 BC,Medium grit,,,Y,Direct transcription,314,Q,89400,20400,340,5.33,1149,21280,10600,125,,0.71,0.966,114.0,2.884,9.84,5160,0.404,11.0,36.95,42.83,82200,18.3,1.98,1.6,0.396,0.5,89.9,2.67,54.0,28.0,0.593,2.35,214.0,,,,,,,,,,,,,,,,,,
1571,PEN-12,PEN0012,T1:12,Pendayia,35.041,32.443,Tomb 1,"Karageorghis, V.","Karageorghis, V.","Department of Antiquities, Nicosia",Pottery,Proto-White Slip,Grey and brown,,,,,33,1700-1600 BC,Medium grit,,,Y,Direct transcription,314,R,114400,31000,226,3.13,931,6900,7500,98,,0.28,0.585,57.0,1.312,3.88,2570,0.27,4.6,40.32,54.71,73100,4.6,0.83,0.7,0.195,0.2,268.1,1.26,47.0,25.0,0.322,0.73,60.0,,,,,,,,,,,,,,,,,,
1572,PEN-13,PEN0013,T1:13,Pendayia,35.041,32.443,Tomb 1,"Karageorghis, V.","Karageorghis, V.","Department of Antiquities, Nicosia",Pottery,Proto-White Slip,Black,,,,,33,1700-1600 BC,Fine grit,,,Y,Direct transcription,314,S,96900,10100,349,6.12,955,24300,13100,144,,1.14,1.238,257.0,3.657,11.93,6530,0.491,17.8,33.57,49.38,97000,18.2,2.55,1.9,0.443,0.7,105.9,3.42,56.0,28.0,0.691,2.94,122.0,,,,,,,,,,,,,,,,,,
1573,PEN-14,PEN0014,T1:14,Pendayia,35.041,32.443,Tomb 1,"Karageorghis, V.","Karageorghis, V.","Department of Antiquities, Nicosia",Pottery,Proto-White Slip,Red,,,,,33,1700-1600 BC,Fine grit,,,Y,Direct transcription,314,T,86800,14500,245,4.88,943,27240,14400,139,,0.55,1.023,139.0,2.705,7.77,5800,0.379,9.1,30.43,41.99,91200,15.0,1.91,1.3,0.315,0.1,89.7,2.26,49.0,24.0,0.512,2.38,176.0,,,,,,,,,,,,,,,,,,
1574,PEN-15,PEN0015,T1:15,Pendayia,35.041,32.443,Tomb 1,"Karageorghis, V.","Karageorghis, V.","Department of Antiquities, Nicosia",Pottery,Proto-White Slip,Red,,,,,33,1700-1600 BC,Fine grit,,,Y,Direct transcription,314,U,92600,6400,298,5.54,928,23440,8900,377,20.3,0.94,1.127,151.0,3.246,10.82,5980,0.418,14.3,35.5,41.66,87900,21.4,2.21,1.5,0.415,0.5,63.2,3.16,38.0,53.0,0.668,2.61,147.0,,,,,,,,,,,,,,,,,,
1575,PEN-16,PEN0016,T1:16,Pendayia,35.041,32.443,Tomb 1,"Karageorghis, V.","Karageorghis, V.","Department of Antiquities, Nicosia",Pottery,Proto-White Slip,Red,,,,,33,1700-1600 BC,Fine grit,,,Y,Direct transcription,314,V,87600,10000,320,5.61,1030,23180,17500,281,49.3,0.93,1.03,139.0,3.225,11.07,5840,0.436,10.9,36.11,41.15,90200,24.6,2.13,1.7,0.414,0.6,70.5,3.19,31.0,29.0,0.654,2.95,160.0,,,,,,,,,,,,,,,,,,
1576,PEN-17,PEN0017,T1:17,Pendayia,35.041,32.443,Tomb 1,"Karageorghis, V.","Karageorghis, V.","Department of Antiquities, Nicosia",Pottery,Proto-White Slip,Grey Brown,,,,,33,1700-1600 BC,Medium grit,,,Y,Direct transcription,314,W,91000,13200,358,5.91,1286,25610,11600,189,20.2,0.84,1.12,151.0,3.32,12.32,5920,0.455,12.9,37.24,42.82,90200,21.6,2.23,1.7,0.405,0.5,85.1,2.98,49.0,45.0,0.679,2.56,171.0,,,,,,,,,,,,,,,,,,
1577,PEN-18,PEN0018,T1:18,Pendayia,35.041,32.443,Tomb 1,"Karageorghis, V.","Karageorghis, V.","Department of Antiquities, Nicosia",Pottery,Proto-White Slip,Black,,,,,33,1700-1600 BC,Medium grit,,,Y,Direct transcription,314,X,98200,20500,400,6.32,969,23260,9400,187,,1.19,1.345,164.0,3.74,13.24,6110,0.488,15.2,34.63,51.14,98900,19.3,2.6,2.1,0.49,0.4,109.6,3.59,76.0,38.0,0.641,2.87,124.0,,,,,,,,,,,,,,,,,,
1578,PEN-19,PEN0019,T1:19,Pendayia,35.041,32.443,Tomb 1,"Karageorghis, V.","Karageorghis, V.","Department of Antiquities, Nicosia",Pottery,Proto-White Slip,Brown,,,,,33,1700-1600 BC,Medium grit,,,Y,Direct transcription,314,Y,98800,18300,334,6.24,1313,19290,12400,312,11,0.87,1.071,138.0,3.131,10.93,6050,0.412,13.9,39.87,44.71,91900,24.2,2.1,1.7,0.44,0.6,86.7,3.19,93.0,30.0,0.642,2.87,124.0,,,,,,,,,,,,,,,,,,
1579,PEN-20,PEN0020,T1:20,Pendayia,35.041,32.443,Tomb 1,"Karageorghis, V.","Karageorghis, V.","Department of Antiquities, Nicosia",Pottery,Proto-White Slip,Red,,,,,33,1700-1600 BC,Fine grit,,,Y,Direct transcription,314,Z,90700,18800,327,5.37,934,22930,10700,173,17.7,0.92,1.132,193.0,3.087,11.09,5900,0.402,11.6,35.2,41.8,93600,21.0,2.36,1.8,0.422,0.5,61.3,3.36,27.0,40.0,0.587,2.66,160.0,,,,,,,,,,,,,,,,,,
1580,PER-1,PER0001,,Pera,,,,,"Artzy, M.",University of Haifa,Pottery,White Painted,,,,,,,,,,,Y,,939,F,,,,,,,,,,,,,,,,,,,,,,,,,,,,,,,,,,,,,,,,,,,,,,,,,,
1581,PER-2,PER0002,,Pera,,,South Site,,"Artzy, M.",University of Haifa,Pottery,White Painted,,,,,,,,,,,Y,,939,G,,,,,,,,,,,,,,,,,,,,,,,,,,,,,,,,,,,,,,,,,,,,,,,,,,
1582,PER-3,PER0003,,Pera,,,,,"Artzy, M.",University of Haifa,Pottery,Red on Black,,,,,,,,,,,Y,,939,H,,,,,,,,,,,,,,,,,,,,,,,,,,,,,,,,,,,,,,,,,,,,,,,,,,
1583,PER-4,PER0004,,Pera,,,North Site,,"Artzy, M.",University of Haifa,Pottery,White Painted,,,,,,,,,,,Y,,939,J,,,,,,,,,,,,,,,,,,,,,,,,,,,,,,,,,,,,,,,,,,,,,,,,,,
1584,PER-5,PER0005,,Pera,,,North Site,,"Artzy, M.",University of Haifa,Pottery,White Painted,,,,,,,,,,,Y,,939,K,,,,,,,,,,,,,,,,,,,,,,,,,,,,,,,,,,,,,,,,,,,,,,,,,,
1585,PER-6,PER0006,,Pera,,,,,"Artzy, M.",University of Haifa,Pottery,White Painted,,,,,,,,,,,Y,,939,M,,,,,,,,,,,,,,,,,,,,,,,,,,,,,,,,,,,,,,,,,,,,,,,,,,
1586,PER-7,PER0007,,Pera,,,,,"Artzy, M.",University of Haifa,Pottery,Red on Black,,,,,,,,,,,Y,,939,N,,,,,,,,,,,,,,,,,,,,,,,,,,,,,,,,,,,,,,,,,,,,,,,,,,
1587,PER-8,PER0008,,Pera,,,,,"Artzy, M.",University of Haifa,Pottery,BS,,,,,,,,,,,Y,,939,O,,,,,,,,,,,,,,,,,,,,,,,,,,,,,,,,,,,,,,,,,,,,,,,,,,
1588,PER-9,PER0009,,Pera,,,,,"Artzy, M.",University of Haifa,Pottery,BS or W Plain,,,,,,,,,,,Y,,939,P,,,,,,,,,,,,,,,,,,,,,,,,,,,,,,,,,,,,,,,,,,,,,,,,,,
1589,PER-10,PER0010,,Pera,,,,,"Artzy, M.",University of Haifa,Pottery,BS,,,,,,,,,,,Y,,939,Q,,,,,,,,,,,,,,,,,,,,,,,,,,,,,,,,,,,,,,,,,,,,,,,,,,
1590,PER-11,PER0011,,Pera,,,,,"Artzy, M.",University of Haifa,Pottery,BS,,,,,,,,,,,Y,,939,R,,,,,,,,,,,,,,,,,,,,,,,,,,,,,,,,,,,,,,,,,,,,,,,,,,
1591,PER-12,PER0012,,Pera,,,,,"Artzy, M.",University of Haifa,Pottery,BS,,,,,,,,,,,Y,,939,S,,,,,,,,,,,,,,,,,,,,,,,,,,,,,,,,,,,,,,,,,,,,,,,,,,
1592,PER-13,PER0013,,Pera,,,,,"Artzy, M.",University of Haifa,Pottery,BS,,,,,,,,,,,Y,,939,T,,,,,,,,,,,,,,,,,,,,,,,,,,,,,,,,,,,,,,,,,,,,,,,,,,
1593,PER-14,PER0014,,Pera,,,,,"Artzy, M.",University of Haifa,Pottery,BS,,,,,,,,,,,Y,,939,U,,,,,,,,,,,,,,,,,,,,,,,,,,,,,,,,,,,,,,,,,,,,,,,,,,
1594,PER-15,PER0015,,Pera,,,,,"Artzy, M.",University of Haifa,Pottery,Red on Black,,,,,,,,,,,Y,,939,V,,,,,,,,,,,,,,,,,,,,,,,,,,,,,,,,,,,,,,,,,,,,,,,,,,
1595,PER-16,PER0016,,Pera,,,,,"Artzy, M.",University of Haifa,Pottery,BS,,,,,,,,,,,Y,,939,W,,,,,,,,,,,,,,,,,,,,,,,,,,,,,,,,,,,,,,,,,,,,,,,,,,
1596,PERL-1,PERL0001,,,,,,,"Perlman, I.",Hebrew University of Jerusalem,Pottery,Red lustrous,,,,,,,,,,,,,1080,+,,,,,,,,,,,,,,,,,,,,,,,,,,,,,,,,,,,,,,,,,,,,,,,,,,
1597,PERL-2,PERL0002,,,,,,,"Perlman, I.",Hebrew University of Jerusalem,Pottery,Red lustrous,,,,,,,,,,,,,1080,H,,,,,,,,,,,,,,,,,,,,,,,,,,,,,,,,,,,,,,,,,,,,,,,,,,
1598,PERL-3,PERL0003,,,,,,,"Perlman, I.",Hebrew University of Jerusalem,Pottery,Red lustrous,,,,,,,,,,,,,1080,I,,,,,,,,,,,,,,,,,,,,,,,,,,,,,,,,,,,,,,,,,,,,,,,,,,
1599,PERL-4,PERL0004,,,,,,,"Perlman, I.",Hebrew University of Jerusalem,Pottery,Red lustrous,,,,,,,,,,,,,1080,J,,,,,,,,,,,,,,,,,,,,,,,,,,,,,,,,,,,,,,,,,,,,,,,,,,
1600,PERL-5,PERL0005,,,,,,,"Perlman, I.",Hebrew University of Jerusalem,Pottery,Red lustrous,,,,,,,,,,,,,1080,K,,,,,,,,,,,,,,,,,,,,,,,,,,,,,,,,,,,,,,,,,,,,,,,,,,
1601,PERL-6,PERL0006,,,,,,,"Perlman, I.",Hebrew University of Jerusalem,Pottery,Red lustrous,,,,,,,,,,,,,1080,L,,,,,,,,,,,,,,,,,,,,,,,,,,,,,,,,,,,,,,,,,,,,,,,,,,
1602,PERL-7,PERL0007,,,,,,,"Perlman, I.",Hebrew University of Jerusalem,Pottery,Red lustrous,,,,,,,,,,,,,1080,M,,,,,,,,,,,,,,,,,,,,,,,,,,,,,,,,,,,,,,,,,,,,,,,,,,
1603,PERL-8,PERL0008,,,,,,,"Perlman, I.",Hebrew University of Jerusalem,Pottery,Red lustrous,,,,,,,,,,,,,1080,N,,,,,,,,,,,,,,,,,,,,,,,,,,,,,,,,,,,,,,,,,,,,,,,,,,
1604,PERL-9,PERL0009,,,,,,,"Perlman, I.",Hebrew University of Jerusalem,Pottery,Red lustrous,,,,,,,,,,,,,1080,O,,,,,,,,,,,,,,,,,,,,,,,,,,,,,,,,,,,,,,,,,,,,,,,,,,
1605,PERL-10,PERL0010,,,,,,,"Perlman, I.",Hebrew University of Jerusalem,Pottery,Red lustrous,,,,,,,,,,,,,1080,P,,,,,,,,,,,,,,,,,,,,,,,,,,,,,,,,,,,,,,,,,,,,,,,,,,
1606,PHIN-1,PHIN0001,,Phini,34.883,32.833,,,"Artzy, M.",University of Haifa,Clay,,,,,Modern,,,,,Modern potter's clay,,Y,Direct transcription,936,U,134100,6400,166,1.7,760,800,5300,196,6.6,1.01,0.46,65.0,1.695,12.03,1800,0.134,9.2,67.96,38.88,65800,19.9,0.869,5.13,0.365,0.4,212.9,2.87,256.0,22.0,0.271,1.07,39.0,,,,,,,,,,,,,,,,,,
1607,PHIN-2,PHIN0002,,Phini,34.883,32.833,,,"Artzy, M.",University of Haifa,Clay,,,,,Modern,,,,,Modern potter's clay,,Y,Direct transcription,936,V,117400,18100,208,2.18,894,2220,3700,129,4.8,0.907,0.533,41.0,1.831,9.63,1970,0.162,9.5,55.53,40.69,61600,21.1,1.076,5.05,0.342,0.06,216.2,2.51,205.0,22.0,0.243,1.31,68.0,,,,,,,,,,,,,,,,,,
1608,PHIN-3,PHIN0003,,Phini,34.883,32.833,,,"Artzy, M.",University of Haifa,Clay,,,,,Modern,,,,,Modern potter's clay,,Y,Direct transcription,936,W,136300,8000,142,1.58,597,770,5800,147,6.3,0.902,0.412,80.0,1.509,9.75,1640,0.092,7.6,63.65,38.78,64100,16.8,0.808,4.84,0.356,0.38,200.3,2.59,270.0,25.0,0.175,0.94,40.0,,,,,,,,,,,,,,,,,,
1609,PHIN-4,PHIN0004,,Phini,34.883,32.833,Korous,,"Artzy, M.",University of Haifa,Pottery,,,,,,,,,,,,Y,Direct transcription,936,X,89300,31500,299,5.37,1216,21210,10500,186,5.8,1.073,1.166,105.0,3.631,8.89,6590,0.462,13.2,32.24,35.85,84800,21.9,3.122,1.82,0.362,0.19,86.5,2.57,72.0,38.0,0.659,2.91,197.0,,,,,,,,,,,,,,,,,,
1610,PHLI-1,PHLI0001,52 58 AH 1970,Phlamoudhi,35.395,33.858,,,"Artzy, M.",University of Haifa,Pottery,Tel el-Yehudiyeh Style,,,,,,,,,,,,Direct transcription,938,E,76500,85500,192,4.49,1017,7800,17500,343,10.3,2.001,1.188,482.0,4.716,28.14,4330,0.32,24.3,30.91,22.21,55100,56.9,2.403,5.38,0.862,1.34,511.1,8.74,289.0,119.0,0.839,3.73,119.0,,,,,,,,,,,,,,,,,,
1611,PHLI-2,PHLI0002,B22 25,Phlamoudhi,35.395,33.858,,,"Artzy, M.",University of Haifa,Pottery,Bichrome Style,,,,,,,,,,,Y,Direct transcription,938,F,68200,93100,167,3.98,1072,9360,20100,305,5,1.96,1.066,1033.0,4.434,25.97,4170,0.335,21.8,27.48,18.77,47800,53.0,2.275,5.09,0.785,0.73,379.6,8.24,235.0,98.0,0.614,3.65,91.0,,,,,,,,,,,,,,,,,,
1612,PHLI-3,PHLI0003,TT2,Phlamoudhi,35.395,33.858,,,"Artzy, M.",University of Haifa,Pottery,Bichrome (Handmade),,,,,,,,,,,Y,Direct transcription,938,G,71200,90800,205,4.17,941,12640,17100,468,9.9,2.141,1.158,668.0,4.166,21.71,4830,0.315,19.6,32.42,22.62,59500,43.6,2.416,4.84,0.694,1.88,368.4,7.04,281.0,105.0,0.53,3.42,105.0,,,,,,,,,,,,,,,,,,
1613,PHLI-4,PHLI0004,TT2,Phlamoudhi,35.395,33.858,,,"Artzy, M.",University of Haifa,Pottery,Bichrome (Handmade),,,,,,,,,,,,Direct transcription,938,H,71700,86400,154,4.06,959,12650,24000,286,8.1,2.047,1.103,686.0,3.994,20.95,4560,0.306,20.1,31.47,22.31,57700,43.9,2.328,3.54,0.692,1.8,377.2,7.04,295.0,81.0,0.645,3.31,97.0,,,,,,,,,,,,,,,,,,
1614,PHLI-5,PHLI0005,T.5,Phlamoudhi,35.395,33.858,,,"Artzy, M.",University of Haifa,Pottery,Bichrome Style,,,,,,,,,,,Y,Direct transcription,938,J,66100,63200,147,3.52,767,9730,19100,322,7.5,2.05,0.995,788.0,3.857,25.15,4340,0.311,19.6,25.32,16.92,42900,44.6,2.058,5.69,0.733,1.1,418.9,8.45,264.0,82.0,0.417,3.25,103.0,,,,,,,,,,,,,,,,,,
1615,PHLI-6,PHLI0006,T.18,Phlamoudhi,35.395,33.858,,,"Artzy, M.",University of Haifa,Pottery,Bichrome Style,,,,,,,,,,,Y,Direct transcription,938,K,76700,69200,178,4.01,970,10070,20800,491,4.7,2.491,1.066,1116.0,4.182,22.68,4690,0.338,20.3,31.77,20.98,52600,43.8,2.148,4.97,0.691,1.23,342.3,7.19,285.0,47.0,0.521,3.14,90.0,,,,,,,,,,,,,,,,,,
1616,PHLI-7,PHLI0007,B 22 25,Phlamoudhi,35.395,33.858,,,"Artzy, M.",University of Haifa,Pottery,Bichrome Style,,,,,,,,,,,Y,Direct transcription,938,M,71400,67500,159,4.09,1169,10200,21700,500,9.2,1.756,1.075,906.0,3.945,20.8,4540,0.352,19.2,32.97,22.63,55800,47.2,2.159,5.65,0.691,1.18,405.9,7.65,277.0,84.0,0.614,3.36,103.0,,,,,,,,,,,,,,,,,,
1617,PHLI-8,PHLI0008,2PHM TI 3,Phlamoudhi,35.395,33.858,,,"Artzy, M.",University of Haifa,Pottery,Bichrome Style,,,,,,,,,,,Y,Direct transcription,938,N,76500,71800,174,3.7,972,11110,22200,431,7.1,1.796,1.007,738.0,3.671,20.0,4420,0.274,17.5,30.11,20.59,51400,41.5,2.002,5.11,0.683,0.71,400.6,7.5,241.0,80.0,0.522,3.25,119.0,,,,,,,,,,,,,,,,,,
1618,PHLI-9,PHLI0009,4PHM 619 18,Phlamoudhi,35.395,33.858,,,"Artzy, M.",University of Haifa,Pottery,Bichrome,,,Bowl,Krater,,,,,,,Y,Direct transcription,938,O,68200,76000,146,3.73,969,10500,19400,675,7.2,1.824,1.006,1354.0,3.746,22.28,4340,0.299,19.0,30.38,18.98,47300,42.2,1.989,4.86,0.652,0.76,398.9,7.88,236.0,69.0,0.56,3.33,76.0,,,,,,,,,,,,,,,,,,
1619,PHLI-10,PHLI0010,T.119,Phlamoudhi,35.395,33.858,,,"Artzy, M.",University of Haifa,Pottery,Bichrome,,,Bowl,Milk bowl,,,,,,,Y,Direct transcription,938,P,70600,93600,170,3.7,728,10160,19600,485,5,2.21,1.011,438.0,3.995,25.08,3890,0.28,19.4,26.84,17.23,42000,49.2,2.044,6.22,0.699,1.05,511.2,9.05,252.0,62.0,0.479,3.72,96.0,,,,,,,,,,,,,,,,,,
1620,PHLI-11,PHLI0011,T.61,Phlamoudhi,35.395,33.858,,,"Artzy, M.",University of Haifa,Pottery,"White Slip, no slip",,,,,,,,,,,Y,Direct transcription,938,Q,66200,89800,132,4.42,1151,7410,20100,459,4.1,2.285,1.129,1512.0,5.128,28.97,3910,0.312,26.3,24.82,17.18,44900,59.9,2.408,5.24,0.951,0.91,434.2,9.39,199.0,63.0,0.703,4.49,154.0,,,,,,,,,,,,,,,,,,
1621,PHLI-12,PHLI0012,P.19,Phlamoudhi,35.395,33.858,,,"Artzy, M.",University of Haifa,Pottery,,,,Jar,Pithos,,,,,,,Y,Direct transcription,938,R,70600,73300,152,3.52,667,12110,23400,413,9.6,2.578,1.049,936.0,3.963,24.74,3790,0.269,20.0,31.42,19.91,45400,50.3,1.867,6.79,0.66,1.08,644.5,9.16,340.0,93.0,0.446,3.01,78.0,,,,,,,,,,,,,,,,,,
1622,PHLI-13,PHLI0013,P.19,Phlamoudhi,35.395,33.858,,,"Artzy, M.",University of Haifa,Pottery,,,,Jar,Pithos,,,,,,,Y,Direct transcription,938,S,67000,121400,142,3.81,802,7650,19000,865,13.5,2.581,1.038,1787.0,4.147,26.12,3880,0.308,19.7,28.88,18.76,50200,53.0,2.015,5.62,0.739,1.51,353.8,9.76,284.0,79.0,0.595,3.41,88.0,,,,,,,,,,,,,,,,,,
1623,PHLI-14,PHLI0014,P.19,Phlamoudhi,35.395,33.858,,,"Artzy, M.",University of Haifa,Pottery,,,,Jar,Pithos,,,,,,,Y,Direct transcription,938,T,55000,142300,108,2.95,612,5710,24200,551,11.4,1.746,0.842,1731.0,3.3,21.45,2820,0.233,17.2,20.1,14.82,38400,41.9,1.5,4.84,0.623,1.05,455.0,8.21,193.0,82.0,0.5,2.78,62.0,,,,,,,,,,,,,,,,,,
1624,PHLI-15,PHLI0015,P.19,Phlamoudhi,35.395,33.858,,,"Artzy, M.",University of Haifa,Pottery,,,,Jar,Pithos,,,,,,,Y,Direct transcription,938,U,56200,105200,174,3.14,765,9490,19100,506,7.4,1.963,0.903,1588.0,3.506,24.57,3300,0.278,17.6,29.2,16.07,41600,44.9,1.707,5.36,0.641,0.96,527.2,8.54,250.0,57.0,0.449,3.11,76.0,,,,,,,,,,,,,,,,,,
1625,PHLI-16,PHLI0016,P.19,Phlamoudhi,35.395,33.858,,,"Artzy, M.",University of Haifa,Pottery,,,,Jar,Pithos,,,,,,,Y,Direct transcription,938,V,60500,124800,114,3.34,802,7770,22300,617,9.3,1.957,0.931,1386.0,3.804,24.53,3380,0.315,20.0,24.65,16.36,40100,47.3,1.787,5.09,0.672,1.14,41.0,8.83,254.0,71.0,0.565,3.29,91.0,,,,,,,,,,,,,,,,,,
1626,PHLI-17,PHLI0017,P.19,Phlamoudhi,35.395,33.858,,,"Artzy, M.",University of Haifa,Pottery,,,,Jar,Jug,,,,,,,Y,Direct transcription,938,W,76000,74700,140,3.87,1118,9780,27300,759,9.1,1.939,1.05,1042.0,3.985,22.65,4330,0.306,21.1,33.55,22.51,58400,47.8,2.137,5.39,0.77,1.3,379.8,7.85,302.0,83.0,0.585,3.62,116.0,,,,,,,,,,,,,,,,,,
1627,PHOS-1,PHOS0001,,Philia Drachos,,,,,"Artzy, M.",Lawrence Berkeley National Laboratory,Pottery,Dark Burnished,,D,,,,,Neolithic 1b,,,,Y,Direct transcription,712,O,68900,25800,195,3.36,350,17000,14900,349,3.4,1.0,0.851,210.0,2.746,14.4,4770,0.273,14.9,14.66,18.98,42500,34.6,2.05,2.5,0.58,0.55,506.0,5.06,,,,4.21,,,,,,,,,,,,,,,,,,,
1628,PHOS-2,PHOS0002,,Philia Drachos,,,,,"Artzy, M.",Lawrence Berkeley National Laboratory,Pottery,Light Burnished,,,,,,,Neolithic 1b,,,,,Direct transcription,712,P,59700,117400,170,3.62,1052,10030,22900,383,12.9,1.78,1.004,349.0,3.723,23.47,3300,0.281,22.5,27.51,16.18,43500,46.7,1.99,4.8,0.87,1.23,384.1,7.8,,,,3.68,,,,,,,,,,,,,,,,,,,
1629,PHOS-3,PHOS0003,,Philia Drachos,,,,,"Artzy, M.",Lawrence Berkeley National Laboratory,Pottery,Red on cream,,Eye pattern?,,,,,Neolithic,,,,Y,Direct transcription,712,Q,24900,259100,78,2.64,558,3390,9300,317,5.5,0.75,0.71,160.0,2.713,14.92,1630,0.204,13.2,11.25,7.89,20300,29.7,1.19,1.6,0.36,0.19,66.1,3.32,,,,2.11,,,,,,,,,,,,,,,,,,,
1630,PHOS-4,PHOS0004,,Philia Drachos,,,,,"Artzy, M.",Lawrence Berkeley National Laboratory,Pottery,Red cream,,Wavy lines,,,,,Neolithic,,,,Y,Direct transcription,712,R,18800,296000,51,2.92,738,3100,9100,921,3.5,0.9,0.737,127.0,2.838,15.35,910,0.241,14.9,10.93,6.17,14900,24.0,1.58,1.2,0.26,0.27,43.8,3.15,,,,1.31,,,,,,,,,,,,,,,,,,,
1631,PPAP-1,PPAP0001,P33.1,Kouklia (Palaepaphos),34.707,32.573,"Asproyi, Pit 33",,"Karageorghis, V.","Department of Antiquities, Nicosia",Pottery,White Slip I,Red and grey,,,,,Group 37,1500-1400 B.C.,Medium grit,,,Y,Direct transcription,312,E,96500,34100,243,3.77,987,10660,6900,334,15.7,0.6,0.698,127.0,2.147,9.11,3820,0.282,10.1,37.96,41.1,68500,18.4,1.31,1.2,0.334,0.1,181.3,2.49,98.0,39.0,0.425,2.59,46.0,,,,,,,,,,,,,,,,,,
1632,PPAP-2,PPAP0002,P33.2,Kouklia (Palaepaphos),34.707,32.573,"Asproyi, Pit 33",,"Karageorghis, V.","Department of Antiquities, Nicosia",Pottery,White Slip I,Brown,,,,,Group 37,1500-1400 B.C.,Medium grit,,,Y,Direct transcription,312,F,104200,32600,465,4.47,819,5940,8800,324,,0.55,1.021,232.0,2.593,7.72,6060,0.359,10.4,44.46,48.05,83200,14.9,1.74,1.3,0.239,0.8,66.7,1.75,77.0,7.0,0.596,1.87,33.0,,,,,,,,,,,,,,,,,,
1633,PPAP-3,PPAP0003,P33.3,Kouklia (Palaepaphos),34.707,32.573,"Asproyi, Pit 33",,"Karageorghis, V.","Department of Antiquities, Nicosia",Pottery,White Slip I,Brown,,,,,Group 37,1500-1400 B.C.,Medium grit,,,Y,Direct transcription,312,G,93500,34600,285,4.32,1068,7420,11800,262,6.9,0.39,0.803,57.0,2.146,5.93,4720,0.385,6.8,40.71,44.5,82500,11.5,1.72,1.0,0.216,0.1,185.9,1.54,101.0,36.0,0.527,2.36,45.0,,,,,,,,,,,,,,,,,,
1634,PPAP-4,PPAP0004,P33.4,Kouklia (Palaepaphos),34.707,32.573,"Asproyi, Pit 33",,"Karageorghis, V.","Department of Antiquities, Nicosia",Pottery,White Slip I,Grey,,,,,Group 37,1500-1400 B.C.,Medium grit,,,Y,Direct transcription,312,H,89000,30700,323,4.52,1340,5500,9300,,,0.59,0.706,78.0,2.037,6.86,4390,0.33,6.2,46.35,47.34,83800,14.3,1.42,1.3,0.291,0.2,252.6,2.08,96.0,54.0,0.446,1.95,46.0,,,,,,,,,,,,,,,,,,
1635,PPAP-5,PPAP0005,P33.5,Kouklia (Palaepaphos),34.707,32.573,"Asproyi, Pit 33",,"Karageorghis, V.","Department of Antiquities, Nicosia",Pottery,White Slip I,Grey,,,,,Group 37,1500-1400 B.C.,Medium grit,,,Y,Direct transcription,312,J,115700,29200,239,3.4,842,3740,8600,257,,0.37,0.731,93.0,1.628,4.98,2790,0.25,4.8,36.72,42.86,64200,8.9,1.1,0.6,0.16,0.1,111.4,1.37,102.0,38.0,0.353,1.2,34.0,,,,,,,,,,,,,,,,,,
1636,PPAP-6,PPAP0006,T5.6,Kouklia (Palaepaphos),34.707,32.573,"Asproyi, Tomb 5",,"Karageorghis, V.","Department of Antiquities, Nicosia",Pottery,White Slip I,Red,,,,,Group 38,1500-1400 B.C.,Medium grit,,,Y,Direct transcription,312,K,91900,31700,459,5.77,1356,11610,7200,324,,0.5,1.027,182.0,2.774,8.28,5430,0.397,10.5,46.28,48.58,92000,15.8,2.09,0.8,0.271,0.2,311.0,2.19,87.0,23.0,0.615,1.53,42.0,,,,,,,,,,,,,,,,,,
1637,PPAP-7,PPAP0007,T5.7,Kouklia (Palaepaphos),34.707,32.573,"Asproyi, Tomb 5",,"Karageorghis, V.","Department of Antiquities, Nicosia",Pottery,White Slip I,Brown,,,,,Group 38,1500-1400 B.C.,Medium grit,,,Y,Direct transcription,312,M,105400,37200,319,2.98,792,6070,4500,210,,0.35,0.592,364.0,1.39,3.95,2830,0.246,4.4,38.89,43.61,66600,7.1,1.08,1.5,0.163,0.2,59.3,1.18,37.0,40.0,0.381,0.67,54.0,,,,,,,,,,,,,,,,,,
1638,PPAP-8,PPAP0008,T5.8,Kouklia (Palaepaphos),34.707,32.573,"Asproyi, Tomb 5",,"Karageorghis, V.","Department of Antiquities, Nicosia",Pottery,White Slip I,Brown,,,,,Group 38,1500-1400 B.C.,Fine grit,,,Y,Direct transcription,312,N,110600,45400,287,3.4,776,6220,8500,530,39.7,0.36,0.613,379.0,1.398,5.51,2690,0.242,2.4,37.09,43.7,65500,7.3,1.04,0.8,0.154,0.2,58.2,1.17,58.0,22.0,0.299,1.2,43.0,,,,,,,,,,,,,,,,,,
1639,PPAP-9,PPAP0009,T5.9,Kouklia (Palaepaphos),34.707,32.573,"Asproyi, Tomb 5",,"Karageorghis, V.","Department of Antiquities, Nicosia",Pottery,White Slip I,Grey,,,,,Group 38,1500-1400 B.C.,Medium grit,,,Y,Direct transcription,312,O,133200,33200,218,3.02,864,8530,5800,224,34.1,0.42,0.766,159.0,1.725,5.1,1990,0.257,8.6,33.87,42.66,61800,7.5,1.02,0.8,0.148,0.3,98.8,1.3,47.0,18.0,0.379,1.32,53.0,,,,,,,,,,,,,,,,,,
1640,PPAP-10,PPAP0010,T5.10,Kouklia (Palaepaphos),34.707,32.573,"Asproyi, Tomb 5",,"Karageorghis, V.","Department of Antiquities, Nicosia",Pottery,White Slip I,Red,,,,,Group 38,1500-1400 B.C.,Medium grit,,,Y,Direct transcription,312,P,90100,67100,256,3.79,900,5360,6700,248,10.7,0.61,0.756,129.0,2.182,6.7,4100,0.306,8.4,42.83,43.46,72800,13.5,1.34,1.1,0.209,,57.7,1.81,52.0,27.0,0.525,1.51,42.0,,,,,,,,,,,,,,,,,,
1641,PPAP-11,PPAP0011,T5.11,Kouklia (Palaepaphos),34.707,32.573,"Asproyi, Tomb 5",,"Karageorghis, V.","Department of Antiquities, Nicosia",Pottery,White Slip I,Grey,,,,,Group 38,1500-1400 B.C.,Medium grit,,,Y,Direct transcription,312,Q,102800,26700,315,4.2,1039,5510,6800,351,,0.65,0.807,150.0,2.32,7.55,4700,0.311,9.2,44.22,46.07,82900,15.8,1.6,1.0,0.261,1.7,103.2,2.16,104.0,39.0,0.531,1.85,40.0,,,,,,,,,,,,,,,,,,
1642,PPAP-12,PPAP0012,T5.12,Kouklia (Palaepaphos),34.707,32.573,"Asproyi, Tomb 5",,"Karageorghis, V.","Department of Antiquities, Nicosia",Pottery,White Slip I,Brown,,,,,Group 38,1500-1400 B.C.,Medium grit,,,Y,Direct transcription,312,R,103500,44100,250,3.03,828,6040,5700,556,35.7,0.33,0.573,294.0,1.421,3.05,3180,0.258,4.8,37.82,44.67,65300,6.6,1.05,0.6,0.16,14.4,51.7,1.26,62.0,34.0,0.337,1.14,37.0,,,,,,,,,,,,,,,,,,
1643,PPAP-13,PPAP0013,T5.13,Kouklia (Palaepaphos),34.707,32.573,"Asproyi, Tomb 5",,"Karageorghis, V.","Department of Antiquities, Nicosia",Pottery,White Slip I,Red,,,,,Group 38,1500-1400 B.C.,Medium grit,,,Y,Direct transcription,312,S,97700,51900,330,2.19,555,4960,7500,210,,0.58,0.852,172.0,2.349,7.39,4260,0.294,8.9,45.29,47.45,79100,15.2,1.42,1.0,0.224,0.1,62.0,1.94,83.0,50.0,0.49,1.12,33.0,,,,,,,,,,,,,,,,,,
1644,PPAP-14,PPAP0014,T5.14,Kouklia (Palaepaphos),34.707,32.573,"Asproyi, Tomb 5",,"Karageorghis, V.","Department of Antiquities, Nicosia",Pottery,White Slip I,Brown,,,,,Group 38,1500-1400 B.C.,Medium grit,,,Y,Direct transcription,312,T,110700,30400,285,4.51,1164,8570,4900,158,,0.27,0.724,69.0,1.877,4.92,3550,0.327,6.7,36.11,50.47,78800,6.6,1.56,0.3,0.174,0.2,98.0,1.17,21.0,52.0,0.461,0.95,70.0,,,,,,,,,,,,,,,,,,
