Repository: AndreWeenk/DataAnalysis

File: CyprusPottery.csv (part 19 of 20)
7,AEVI-7,AEVI0007,,Ayios Epiktitos-Vrysi,35.321,33.39,,"Cyprus Museum, Nicosia","Artzy, M.",Lawrence Berkeley National Laboratory,Pottery,Red burnished,,,,,,,Neolithic,,,,Y,,738,W,,,,,,,,,,,,,,,,,,,,,,,,,,,,,,,,,,,,,,,,,,,,,,,,,,
8,AEVI-8,AEVI0008,,Ayios Epiktitos-Vrysi,35.321,33.39,,"Cyprus Museum, Nicosia","Artzy, M.",Lawrence Berkeley National Laboratory,Pottery,Red burnished,,,,,,,Neolithic,,,,Y,,738,X,,,,,,,,,,,,,,,,,,,,,,,,,,,,,,,,,,,,,,,,,,,,,,,,,,
9,AEVI-9,AEVI0009,,Ayios Epiktitos-Vrysi,35.321,33.39,,"Cyprus Museum, Nicosia","Artzy, M.",Lawrence Berkeley National Laboratory,Pottery,Red burnished,,,,,,,Neolithic,,,,Y,,738,Y,,,,,,,,,,,,,,,,,,,,,,,,,,,,,,,,,,,,,,,,,,,,,,,,,,
10,AEVI-10,AEVI0010,,Ayios Epiktitos-Vrysi,35.321,33.39,,"Cyprus Museum, Nicosia","Artzy, M.",Lawrence Berkeley National Laboratory,Pottery,Coarse ware,,,,,,,Neolithic,,,,Y,,738,Z,,,,,,,,,,,,,,,,,,,,,,,,,,,,,,,,,,,,,,,,,,,,,,,,,,
1735,PPAP-105,PPAP0105,7,Kouklia (Palaepaphos),34.707,32.573,"Lakkos Tou Skarnou, Tomb III","Maier, Franz G.","Karageorghis, V.","Department of Antiquities, Nicosia",Pottery,Cypro-Geometric I,Buff,,,,,Group 29,1050-950 B.C.,Fine grit,,,Y,Direct transcription,325,E,67100,58300,146,5.62,1494,11200,13000,713,11.2,1.33,1.115,423.0,3.936,18.19,4350,0.344,20.3,27.16,25.0,55700,40.3,2.23,2.2,0.647,0.5,237.6,5.06,97.0,58.0,0.661,3.19,150.0,,,,,,,,,,,,,,,,,,
1736,PPAP-106,PPAP0106,8,Kouklia (Palaepaphos),34.707,32.573,"Lakkos Tou Skarnou, Tomb III","Maier, Franz G.","Karageorghis, V.","Department of Antiquities, Nicosia",Pottery,Cypro-Geometric I,Brown,,,,,Group 29,1050-950 B.C.,Sherd,,,Y,Direct transcription,325,F,52100,156300,122,4.41,989,6950,11600,715,,2.05,1.004,282.0,3.768,19.76,4220,0.297,17.5,20.81,17.71,41200,41.0,1.94,2.1,0.594,0.6,116.8,5.01,71.0,50.0,0.56,2.69,96.0,,,,,,,,,,,,,,,,,,
1737,PPAP-107,PPAP0107,9,Kouklia (Palaepaphos),34.707,32.573,"Lakkos Tou Skarnou, Tomb III","Maier, Franz G.","Karageorghis, V.","Department of Antiquities, Nicosia",Pottery,Cypro-Geometric I,Brown,,,,,Group 29,1050-950 B.C.,Fine grit,,,Y,Direct transcription,325,G,65800,69100,178,4.69,968,11360,12700,555,30.3,1.48,1.078,268.0,3.803,17.84,4670,0.33,19.3,23.06,25.12,57900,37.2,2.16,2.5,0.594,0.4,187.6,5.38,139.0,58.0,0.578,2.96,124.0,,,,,,,,,,,,,,,,,,
1738,PPAP-108,PPAP0108,10,Kouklia (Palaepaphos),34.707,32.573,"Lakkos Tou Skarnou, Tomb III","Maier, Franz G.","Karageorghis, V.","Department of Antiquities, Nicosia",Pottery,Cypro-Geometric I,Buff,,,,,Group 29,1050-950 B.C.,Sherd,,,Y,Direct transcription,325,H,70000,59200,182,4.57,951,12630,12000,785,,1.8,1.043,525.0,3.751,18.87,4720,0.349,17.1,22.89,25.32,57900,40.2,2.14,2.6,0.571,0.5,168.9,5.18,124.0,51.0,0.58,2.91,116.0,,,,,,,,,,,,,,,,,,
1739,PPAP-109,PPAP0109,11,Kouklia (Palaepaphos),34.707,32.573,"Lakkos Tou Skarnou, Tomb VB","Maier, Franz G.","Karageorghis, V.","Department of Antiquities, Nicosia",Pottery,Cypro-Geometric I,Light grey,,,,,Group 30,1050-950 B.C.,Fine Grit,,,Y,Direct transcription,325,J,44400,111900,145,4.76,988,4260,11000,636,8.7,1.22,1.148,765.0,4.179,23.59,4120,0.319,20.6,27.64,15.68,40200,45.7,2.05,2.9,0.933,0.5,127.1,5.56,189.0,47.0,0.583,2.8,84.0,,,,,,,,,,,,,,,,,,
1740,PPAP-110,PPAP0110,12,Kouklia (Palaepaphos),34.707,32.573,"Lakkos Tou Skarnou, Tomb VB","Maier, Franz G.","Karageorghis, V.","Department of Antiquities, Nicosia",Pottery,Cypro-Geometric I,Red,,,,,Group 30,1050-950 B.C.,Fine grit,,,Y,Direct transcription,325,K,50000,110700,118,4.8,992,5320,9900,739,38.4,1.27,1.143,539.0,4.206,22.9,3500,0.307,20.9,24.84,16.59,40600,44.4,2.25,2.3,0.884,0.6,126.9,5.49,155.0,48.0,0.582,3.14,108.0,,,,,,,,,,,,,,,,,,
1741,PPAP-111,PPAP0111,13,Kouklia (Palaepaphos),34.707,32.573,"Lakkos Tou Skarnou, Tomb VB","Maier, Franz G.","Karageorghis, V.","Department of Antiquities, Nicosia",Pottery,Cypro-Geometric I,Drab,,,,,Group 30,1050-950 B.C.,Medium grit,,,Y,Direct transcription,325,M,69200,70800,162,4.71,941,10430,13600,548,,1.66,1.126,471.0,3.996,20.98,4330,0.314,20.3,22.41,23.12,55700,46.7,2.04,3.2,0.705,0.6,186.1,6.11,106.0,48.0,0.555,2.87,91.0,,,,,,,,,,,,,,,,,,
1742,PPAP-112,PPAP0112,14,Kouklia (Palaepaphos),34.707,32.573,"Lakkos Tou Skarnou, Tomb VB","Maier, Franz G.","Karageorghis, V.","Department of Antiquities, Nicosia",Pottery,Cypro-Geometric I,Drab,,,,,Group 30,1050-950 B.C.,Medium grit,,,Y,Direct transcription,325,N,74300,60600,170,5.7,1785,10590,13300,662,,1.69,1.285,247.0,4.44,23.52,5100,0.332,22.5,27.17,23.36,56400,53.4,2.39,3.3,0.705,0.5,157.4,6.75,85.0,32.0,0.652,2.72,141.0,,,,,,,,,,,,,,,,,,
1743,PPAP-113,PPAP0113,15,Kouklia (Palaepaphos),34.707,32.573,"Lakkos Tou Skarnou, Tomb VB","Maier, Franz G.","Karageorghis, V.","Department of Antiquities, Nicosia",Pottery,Cypro-Geometric I,Red and brown,,,,,Group 30,1050-950 B.C.,Sherd,,,Y,Direct transcription,325,O,66500,83500,158,4.8,1001,11210,7800,579,,1.52,1.114,234.0,3.941,20.28,4690,0.315,18.7,23.15,23.08,55000,42.9,2.05,2.7,0.64,0.3,175.7,5.32,69.0,51.0,0.568,2.61,114.0,,,,,,,,,,,,,,,,,,
1744,PPAP-114,PPAP0114,16,Kouklia (Palaepaphos),34.707,32.573,"Lakkos Tou Skarnou, Tomb VB","Maier, Franz G.","Karageorghis, V.","Department of Antiquities, Nicosia",Pottery,Cypro-Geometric I,Buff,,,,,Group 30,1050-950 B.C.,Sherd,,,Y,Direct transcription,325,P,51100,126200,121,4.94,778,7400,9800,1011,21.5,1.61,1.09,590.0,4.161,20.06,3910,0.313,18.4,18.66,16.87,40200,40.4,2.21,1.9,0.642,0.4,124.6,5.15,63.0,41.0,0.606,2.86,94.0,,,,,,,,,,,,,,,,,,
1745,PPAP-115,PPAP0115,17,Kouklia (Palaepaphos),34.707,32.573,"Lakkos Tou Skarnou, Tomb VB","Maier, Franz G.","Karageorghis, V.","Department of Antiquities, Nicosia",Pottery,Cypro-Geometric I,Pink,,,,,Group 30,1050-950 B.C.,,,,Y,Direct transcription,325,Q,54700,82400,134,5.36,1751,6560,14400,511,,1.33,1.151,714.0,4.214,21.88,3810,0.311,21.9,27.99,18.91,46400,47.3,2.1,2.9,0.96,0.6,155.7,6.16,152.0,62.0,0.595,3.21,85.0,,,,,,,,,,,,,,,,,,
1746,PPAP-116,PPAP0116,18,Kouklia (Palaepaphos),34.707,32.573,"Lakkos Tou Skarnou, Tomb VB","Maier, Franz G.","Karageorghis, V.","Department of Antiquities, Nicosia",Pottery,Cypro-Geometric I,Drab,,,,,Group 30,1050-950 B.C.,Fine grit,,,Y,Direct transcription,325,R,55000,134400,179,4.75,1132,9940,11500,1076,,1.23,0.97,214.0,3.225,15.19,3980,0.295,14.9,22.3,23.63,50100,28.9,1.95,2.3,0.42,0.5,148.6,3.47,104.0,37.0,0.526,2.58,94.0,,,,,,,,,,,,,,,,,,
1747,PPAP-117,PPAP0117,19,Kouklia (Palaepaphos),34.707,32.573,"Lakkos Tou Skarnou, Tomb VB","Maier, Franz G.","Karageorghis, V.","Department of Antiquities, Nicosia",Pottery,Cypro-Geometric I,Buff,,,,,Group 30,1050-950 B.C.,Sherd,,,Y,Direct transcription,325,S,55100,146700,113,4.34,1084,8870,11700,807,,1.75,0.962,301.0,3.603,18.25,3770,0.276,17.2,19.8,19.19,43800,40.9,2.03,2.3,0.645,0.5,152.5,5.24,73.0,47.0,0.537,2.42,104.0,,,,,,,,,,,,,,,,,,
1748,PPAP-118,PPAP0118,20,Kouklia (Palaepaphos),34.707,32.573,"Lakkos Tou Skarnou, Tomb VB","Maier, Franz G.","Karageorghis, V.","Department of Antiquities, Nicosia",Pottery,Cypro-Geometric I,Buff,,,,,Group 30,1050-950 B.C.,Sherd,,,Y,Direct transcription,325,T,65900,101500,118,4.67,992,10800,12300,899,,1.54,1.028,245.0,3.535,17.4,4490,0.293,16.2,60.03,23.41,133500,11.6,1.65,2.5,1.716,1.3,143.1,4.74,109.0,127.0,0.572,2.41,322.0,,,,,,,,,,,,,,,,,,
1749,PPAP-119,PPAP0119,KD202,Kouklia (Palaepaphos),34.708,32.508,Evreti,,"Karageorghis, V.","Department of Antiquities, Nicosia",Pottery,Rude Style,,,Bull and tree,Krater,,,Early Mycenaean IIIA,,,,Y,Knapp and Cherry (1994),505,X,60700,73000,,,1014,7200,,,,1.37,,,,28.6,3840,0.319,,22.07,14.45,42400,,,3.98,1.131,,113.0,8.03,113.0,95.0,,3.08,,,,,,,,,,,,,,,,,,,
1750,PPAP-120,PPAP0120,KC821,Kouklia (Palaepaphos),34.708,32.508,Evreti,,"Karageorghis, V.","Department of Antiquities, Nicosia",Pottery,,,,Minoan Lady,Krater,,,Early Mycenaean IIIA,,,,Y,Knapp and Cherry (1994),505,Y,57800,76000,,,1057,3550,,,,1.21,,,,27.0,3560,0.282,,23.2,13.45,40700,,,3.76,1.342,,118.0,6.48,135.0,81.0,,3.21,,,,,,,,,,,,,,,,,,,
1751,PROM-1,PROM0001,1,Phaneromeni,,,Surface,,"Artzy, M.",University of Haifa,Pottery,,,,,,,,,,,,Y,Direct transcription,914,X,102000,43400,215,2.52,1151,9070,6700,359,3.7,0.354,0.515,680.0,1.863,8.75,2570,0.207,0.5,46.91,46.07,65300,12.5,1.01,0.38,4.288,0.32,918.0,1.85,224.0,18.0,0.288,1.12,38.0,,,,,,,,,,,,,,,,,,
1752,PROM-2,PROM0002,3,Phaneromeni,,,Surface,,"Artzy, M.",University of Haifa,Pottery,,,,,,,,,,,,Y,Direct transcription,914,Y,81100,48500,311,3.88,1164,13650,3500,341,3.6,0.403,0.811,420.0,2.498,8.5,5000,0.357,8.2,40.26,42.36,72200,14.8,1.92,0.87,0.275,0.06,248.6,1.98,129.0,,0.517,1.56,37.0,,,,,,,,,,,,,,,,,,
1753,PROM-3,PROM0003,5,Phaneromeni,,,Surface,,"Artzy, M.",University of Haifa,Pottery,,,,,,,,,,,,Y,Direct transcription,914,Z,86900,30100,303,5.47,1346,12080,7200,247,4,0.693,1.123,823.0,4.033,15.21,5030,0.461,15.9,41.35,41.83,73800,27.9,2.8,0.65,0.412,0.3,247.5,3.37,117.0,32.0,0.71,2.65,41.0,,,,,,,,,,,,,,,,,,
1754,PROM-4,PROM0004,10,Phaneromeni,,,Surface,,"Artzy, M.",University of Haifa,Pottery,,,,,,,,,,,,Y,Direct transcription,917,E,62600,154100,220,4.42,1449,9260,7600,530,8.6,0.844,0.992,773.0,3.606,16.65,3610,0.364,17.0,37.61,27.6,54300,29.3,2.356,1.77,0.497,0.48,367.3,3.55,215.0,17.0,0.593,1.56,76.0,,,,,,,,,,,,,,,,,,
1755,PROM-5,PROM0005,12,Phaneromeni,,,Surface,,"Artzy, M.",University of Haifa,Pottery,,,,,,,,,,,,Y,Direct transcription,917,F,105600,35000,356,4.93,1239,9340,8700,377,10,0.932,1.16,959.0,4.009,18.45,5540,0.368,20.3,45.78,49.9,93500,27.6,2.799,1.66,0.57,0.53,720.7,4.35,200.0,7.0,0.764,1.81,12.0,,,,,,,,,,,,,,,,,,
1756,PROM-6,PROM0006,13,Phaneromeni,,,Surface,,"Artzy, M.",University of Haifa,Pottery,,,,,,,,,,,,Y,Direct transcription,917,G,70300,55400,276,3.53,1250,10530,4100,387,5.5,0.468,0.815,1453.0,2.777,11.74,4190,0.318,10.8,41.17,33.05,61800,14.8,2.045,1.63,0.356,0.38,650.4,2.69,235.0,15.0,0.586,0.3,58.0,,,,,,,,,,,,,,,,,,
1757,PROM-7,PROM0007,14,Phaneromeni,,,Surface,,"Artzy, M.",University of Haifa,Pottery,,,,,,,,,,,,Y,Direct transcription,917,H,97000,10700,159,4.31,605,5120,24700,211,5.2,2.766,1.125,887.0,5.409,43.41,5670,0.412,35.4,20.59,18.15,46300,78.3,3.018,7.77,1.511,0.61,112.3,14.29,83.0,142.0,0.633,4.96,111.0,,,,,,,,,,,,,,,,,,
1758,PROM-8,PROM0008,15,Phaneromeni,,,Surface,,"Artzy, M.",University of Haifa,Pottery,,,,,,,,,,,,Y,Direct transcription,917,J,81200,46100,333,3.13,876,9620,8300,277,8.3,0.51,0.714,894.0,2.146,8.55,4870,0.304,10.5,30.18,38.81,75800,6.3,2.014,1.07,0.449,0.41,598.9,2.61,191.0,3.0,0.387,1.06,14.0,,,,,,,,,,,,,,,,,,
1759,PROM-9,PROM0009,A65,Phaneromeni,,,,,"Artzy, M.",University of Haifa,Pottery,Grey ware,,,,,,,,,,,Y,Direct transcription,936,E,80300,21400,144,4.75,408,8020,21800,461,20.6,2.267,1.231,779.0,5.651,37.62,4570,0.377,32.4,17.43,17.38,44800,80.3,2.669,6.21,1.234,0.42,158.2,12.21,63.0,125.0,0.724,4.75,100.0,,,,,,,,,,,,,,,,,,
1760,PROM-10,PROM0010,C54-1,Phaneromeni,,,,,"Artzy, M.",University of Haifa,Pottery,RPII,,,,,,,,,,,Y,Direct transcription,936,F,52600,100900,169,3.0,1276,10060,5200,474,2.1,0.643,0.732,539.0,2.692,12.27,2270,0.246,10.9,43.31,22.25,48900,22.9,1.705,1.14,0.321,0.34,352.8,2.42,344.0,24.0,0.404,1.61,102.0,,,,,,,,,,,,,,,,,,
1761,PROM-11,PROM0011,C54-2,Phaneromeni,,,,,"Artzy, M.",University of Haifa,Pottery,RPII,,,,,,,,,,,Y,Direct transcription,936,G,25800,246300,80,2.53,442,1340,5400,794,5.8,1.411,0.608,340.0,2.482,12.6,2130,0.181,13.1,11.26,7.93,22900,26.6,1.296,2.0,0.484,0.59,70.6,3.56,50.0,31.0,0.358,2.33,66.0,,,,,,,,,,,,,,,,,,
1762,PROM-12,PROM0012,T231-1,Phaneromeni,,,,,"Artzy, M.",University of Haifa,Pottery,RPII,,,Jar,Bottle,,,,,,,Y,Direct transcription,936,H,61400,33700,174,3.69,947,6080,12500,1255,18.2,2.932,0.978,1150.0,3.79,23.19,3240,0.275,18.5,25.22,17.91,44400,46.2,1.899,4.81,0.681,1.06,314.8,8.45,170.0,55.0,0.537,2.73,401.0,,,,,,,,,,,,,,,,,,
1763,PROM-13,PROM0013,A6-7-1,Phaneromeni,,,,,"Artzy, M.",University of Haifa,Pottery,Proto White Slip,,,Jar,Juglet,,,,,,,Y,Direct transcription,936,J,131900,9500,296,2.99,530,21540,22900,67,5.9,0.25,0.445,324.0,1.128,2.89,8140,0.407,4.0,10.72,51.93,27200,4.3,2.654,0.26,0.131,0.29,21.9,0.67,18.0,23.0,0.364,2.45,70.0,,,,,,,,,,,,,,,,,,
1764,PROM-15,PROM0015,T24a 1,Phaneromeni,,,,,"Artzy, M.",University of Haifa,Pottery,RP IV,,,Jar,Jug,,,,,,,Y,Direct transcription,936,K,61500,93800,225,3.05,1142,10090,1800,594,10,0.778,0.691,334.0,2.388,9.92,3260,0.223,10.4,36.6,27.21,52300,20.1,1.786,2.6,0.349,0.39,419.1,2.44,256.0,28.0,0.393,1.77,75.0,,,,,,,,,,,,,,,,,,
1765,PROM-16,PROM0016,A8 2 1,Phaneromeni,,,,,"Artzy, M.",University of Haifa,Pottery,RP IV,,,,,,,,,,,Y,Direct transcription,936,M,69500,66600,197,3.62,1632,13850,7800,106,5.6,0.602,0.771,378.0,2.6,10.58,3700,0.318,11.6,53.48,34.07,70300,24.3,2.207,1.28,0.466,0.52,555.4,3.06,434.0,26.0,0.437,2.28,92.0,,,,,,,,,,,,,,,,,,
1766,PROM-17,PROM0017,A10 1,Phaneromeni,,,,,"Artzy, M.",University of Haifa,Pottery,RP IV,,,,,,,,,,,Y,Direct transcription,936,N,72300,67200,259,3.83,1653,11310,2700,626,8,0.768,0.899,486.0,3.148,13.46,3940,0.335,14.9,51.04,31.37,66600,29.9,2.355,1.21,0.533,0.94,421.8,3.44,331.0,35.0,0.597,2.55,96.0,,,,,,,,,,,,,,,,,,
1767,PROM-18,PROM0018,T23D 1,Phaneromeni,,,,,"Artzy, M.",University of Haifa,Pottery,RP,,,Bowl,Bowl,,,,,,,Y,Direct transcription,936,O,79600,36200,345,3.89,1171,11670,3900,196,2.9,0.639,0.952,144.0,3.068,11.22,4940,0.354,13.1,42.0,42.46,71900,24.4,2.465,1.72,0.386,0.57,228.7,3.0,138.0,16.0,0.585,2.54,103.0,,,,,,,,,,,,,,,,,,
1768,PROM-19,PROM0019,T24B 1,Phaneromeni,,,,,"Artzy, M.",University of Haifa,Pottery,RP,,,Jar,Storage Jar,,,,,,,Y,Direct transcription,936,P,84300,31100,389,3.72,967,12550,3200,405,7.9,0.453,0.8,517.0,2.344,5.71,5020,0.333,9.2,35.2,41.17,72900,15.1,2.209,0.65,0.29,0.42,218.2,2.05,104.0,12.0,0.467,1.73,87.0,,,,,,,,,,,,,,,,,,
1769,PROM-20,PROM0020,TS560,Phaneromeni,,,,,"Artzy, M.",University of Haifa,Pottery,,,,,,,,,,,,Y,Direct transcription,936,Q,61300,71200,222,3.33,1340,12270,8200,654,5.4,0.658,0.714,601.0,2.589,12.47,3300,0.3,10.6,46.28,29.24,63000,22.1,1.892,1.23,0.434,1.06,485.7,2.8,420.0,23.0,0.511,2.27,86.0,,,,,,,,,,,,,,,,,,
1770,PROM-21,PROM0021,PH76 A36,Phaneromeni,,,,,"Artzy, M.",University of Haifa,Pottery,,,,,,,,,,,,Y,Direct transcription,949,O,92200,22200,197,5.69,914,6330,21200,153,7,2.144,1.601,367.0,6.768,41.8,5200,0.478,37.7,23.8,18.73,49100,89.3,3.1,6.37,1.328,0.6,125.6,12.69,78.0,128.0,0.894,4.97,116.0,,,,,,,,,,,,,,,,,,
1771,PROM-22,PROM0022,A408,Phaneromeni,,,Surface,,"Artzy, M.",University of Haifa,Pottery,Proto White Slip,,,,,,,,,,,Y,Direct transcription,949,P,141900,15900,233,2.68,464,30270,23600,41,2.6,0.193,0.535,77.0,1.204,1.35,7760,0.484,3.3,7.92,60.24,18600,3.1,2.05,,0.098,,17.0,0.44,1.0,13.0,0.33,2.22,87.0,,,,,,,,,,,,,,,,,,
1772,PROM-23,PROM0023,A38-40 P176,Phaneromeni,,,,,"Artzy, M.",University of Haifa,Pottery,Proto White Slip,,,,,,,,,,,Y,Direct transcription,949,Q,136000,19100,216,3.0,452,30190,23600,84,,0.166,0.509,76.0,1.253,1.72,7370,0.457,2.5,7.22,58.73,17400,2.8,2.11,0.16,0.093,0.24,13.7,0.47,2.0,16.0,0.4,2.48,86.0,,,,,,,,,,,,,,,,,,
1773,PROM-24,PROM0024,A294,Phaneromeni,,,,,"Artzy, M.",University of Haifa,Pottery,,,,,,,,,,,,Y,Direct transcription,949,R,105100,16700,205,6.12,497,3920,32600,129,7.7,3.434,1.4,390.0,6.935,48.34,5720,0.481,35.2,16.88,19.9,50600,93.8,3.48,9.78,1.587,0.56,135.7,16.36,63.0,178.0,0.915,6.04,124.0,,,,,,,,,,,,,,,,,,
1774,PROM-25,PROM0025,A29 10,Phaneromeni,,,,,"Artzy, M.",University of Haifa,Pottery,Episkopi Ware,,,,,,,,,,,,Direct transcription,949,S,69800,100400,208,3.89,1545,14490,3700,417,10,0.678,0.866,451.0,3.011,11.95,2950,0.268,13.2,46.31,29.1,59800,23.9,2.09,1.3,0.358,0.38,406.7,2.49,306.0,22.0,0.603,1.9,93.0,,,,,,,,,,,,,,,,,,
1775,PROM-26,PROM0026,A39 4,Phaneromeni,,,,,"Artzy, M.",University of Haifa,Pottery,Incised Episkopi Ware,,,Jar,Amphora,,,,,,,,Direct transcription,949,T,72900,89500,207,4.24,1677,11990,6600,619,10.3,0.742,0.955,407.0,3.409,16.66,3360,0.33,16.4,48.94,29.72,62900,29.9,2.19,1.83,0.485,0.54,428.9,3.45,290.0,33.0,0.615,2.38,112.0,,,,,,,,,,,,,,,,,,
1776,PROM-27,PROM0027,A29 10 P174,Phaneromeni,,,,,"Artzy, M.",University of Haifa,Pottery,Episkopi Ware,,,,,,,,,,,,Direct transcription,949,U,68000,65200,140,3.92,1473,15090,5900,578,3.2,0.743,0.921,515.0,3.509,16.31,3720,0.29,16.4,39.76,27.69,55400,29.7,2.09,1.92,0.472,0.35,560.6,3.39,290.0,33.0,0.634,2.26,86.0,,,,,,,,,,,,,,,,,,
1777,PROM-28,PROM0028,A29 4 P177,Phaneromeni,,,,,"Artzy, M.",University of Haifa,Pottery,Episkopi Ware,,,,,,,,,,,Y,Direct transcription,949,V,61900,66500,178,3.68,1192,11390,5100,460,14.9,0.981,0.864,942.0,3.058,14.26,3680,0.318,14.7,38.41,27.79,60300,28.7,1.95,1.17,0.57,0.33,570.0,3.98,313.0,18.0,0.476,2.68,101.0,,,,,,,,,,,,,,,,,,
1778,PROM-29,PROM0029,A29 10 P171,Phaneromeni,,,,,"Artzy, M.",University of Haifa,Pottery,White Painted,,,,,,,,,,,Y,Direct transcription,949,W,50300,152700,177,3.34,1318,8740,7500,1281,8.9,2.165,0.784,517.0,2.724,13.05,3150,0.275,11.7,35.63,21.23,41900,25.2,1.7,1.51,0.407,0.96,112.5,3.19,110.0,24.0,0.445,2.04,113.0,,,,,,,,,,,,,,,,,,
1779,PROM-30,PROM0030,P178,Phaneromeni,,,,,"Artzy, M.",University of Haifa,Pottery,White Painted,,,,,,,,,,,Y,Direct transcription,949,X,61800,81300,210,3.61,1429,12840,4700,432,9.4,0.653,0.818,798.0,2.806,11.85,3550,0.317,13.7,43.94,26.83,56500,23.8,1.91,1.19,0.364,0.56,365.7,2.61,248.0,9.0,0.517,1.85,94.0,,,,,,,,,,,,,,,,,,
1780,PROM-31,PROM0031,A29 9 10,Phaneromeni,,,,,"Artzy, M.",University of Haifa,Pottery,,Blue,,,,,,,,,,Y,Direct transcription,949,Y,85000,19100,194,5.13,697,7630,25800,358,26.5,2.452,1.354,491.0,6.123,41.91,5230,0.411,35.5,17.65,16.63,43100,81.6,2.77,7.24,1.285,0.5,159.0,12.88,79.0,120.0,0.783,5.05,104.0,,,,,,,,,,,,,,,,,,
1781,PROM-32,PROM0032,P131,Phaneromeni,,,,,"Artzy, M.",University of Haifa,Pottery,White Painted III (?),,,Jar,Jug,,,,,,,Y,Direct transcription,949,Z,69100,75100,193,4.36,1025,10040,19400,267,13.6,1.608,1.125,482.0,3.968,20.45,4690,0.338,20.3,32.53,23.68,56000,41.8,2.15,4.75,0.609,0.87,317.8,6.52,222.0,77.0,0.616,3.09,120.0,,,,,,,,,,,,,,,,,,
1782,PROM-33,PROM0033,P139(?) (maybe 189),Phaneromeni,,,,,"Artzy, M.",University of Haifa,Pottery,,,,,,,,,,,,Y,,954,E,,,,,,,,,,,,,,,,,,,,,,,,,,,,,,,,,,,,,,,,,,,,,,,,,,
1783,PROM-34,PROM0034,A40 13,Phaneromeni,,,,,"Artzy, M.",University of Haifa,Pottery,RP IV,,,,,,,,,,,Y,,954,F,,,,,,,,,,,,,,,,,,,,,,,,,,,,,,,,,,,,,,,,,,,,,,,,,,
1784,PROM-35,PROM0035,PC141,Phaneromeni,,,,,"Artzy, M.",University of Haifa,Pottery,White Painted,,,,,,,,,,,,,954,G,,,,,,,,,,,,,,,,,,,,,,,,,,,,,,,,,,,,,,,,,,,,,,,,,,
1785,PROM-36,PROM0036,PC263,Phaneromeni,,,,,"Artzy, M.",University of Haifa,Pottery,,Blue,,,,,,,,,,Y,,954,H,,,,,,,,,,,,,,,,,,,,,,,,,,,,,,,,,,,,,,,,,,,,,,,,,,
1786,PROM-37,PROM0037,PC115,Phaneromeni,,,,,"Artzy, M.",University of Haifa,Pottery,,,,,,,,,,,,Y,Direct transcription,954,J,94200,30000,176,4.47,621,6850,28400,221,5.4,3.09,1.08,430.0,5.408,42.35,5220,0.41,36.9,17.97,17.31,45400,79.3,2.75,7.65,1.463,0.57,123.2,15.73,58.0,149.0,0.689,5.56,132.0,,,,,,,,,,,,,,,,,,
1787,PROM-38,PROM0038,PC217,Phaneromeni,,,,,"Artzy, M.",University of Haifa,Pottery,,Blue,,,,,,,,,,,Direct transcription,954,K,92900,18000,185,5.28,551,6380,24600,212,17.9,2.599,1.274,476.0,6.321,42.35,5350,0.408,40.1,22.74,17.47,50200,85.7,3.03,7.56,1.404,0.58,122.2,13.24,76.0,130.0,0.797,5.18,103.0,,,,,,,,,,,,,,,,,,
1788,PROM-39,PROM0039,PC220,Phaneromeni,,,,,"Artzy, M.",University of Haifa,Pottery,,,,,,,,,,,,Y,Direct transcription,954,M,94900,33600,189,5.78,1045,5200,28100,264,7.4,2.67,1.367,349.0,6.656,43.2,5380,0.389,43.7,22.18,18.16,50100,87.5,3.01,7.51,1.371,0.71,130.7,13.74,60.0,147.0,0.839,5.34,117.0,,,,,,,,,,,,,,,,,,
1789,PROM-40,PROM0040,PC269,Phaneromeni,,,,,"Artzy, M.",University of Haifa,Pottery,,,,,,,,,,,,Y,Direct transcription,954,N,92700,34500,163,5.67,1068,6230,28500,338,8.7,2.964,1.38,356.0,6.891,44.63,5270,0.409,43.3,20.01,18.38,50600,90.6,3.18,8.1,1.375,0.6,132.3,14.4,83.0,163.0,0.885,5.66,118.0,,,,,,,,,,,,,,,,,,
1790,PROM-41,PROM0041,PC289,Phaneromeni,,,,,"Artzy, M.",University of Haifa,Pottery,,Blue,,,,,,,,,,Y,Direct transcription,954,O,91500,30100,166,5.76,981,6980,24400,263,4.9,2.866,1.32,449.0,6.893,45.69,5350,0.402,43.1,20.18,18.36,49700,89.7,3.16,8.09,1.364,0.64,132.8,14.39,59.0,151.0,0.868,5.33,124.0,,,,,,,,,,,,,,,,,,
1791,PROM-42,PROM0042,PC289,Phaneromeni,,,,,"Artzy, M.",University of Haifa,Pottery,,,,,,,,,,,,Y,,954,P,,,,,,,,,,,,,,,,,,,,,,,,,,,,,,,,,,,,,,,,,,,,,,,,,,
1792,PROM-43,PROM0043,PC169,Phaneromeni,,,,,"Artzy, M.",University of Haifa,Pottery,,,,,,,,,,,,Y,,954,Q,,,,,,,,,,,,,,,,,,,,,,,,,,,,,,,,,,,,,,,,,,,,,,,,,,
1793,PYR-1,PYR0001,CS 685,Pyroi. Larnaca District,,,Roman Cemetery,,"Karageorghis, V.",Department of Antiquities-Nicosia,Pottery,Terra Sigillata,,,,,,,,,,,Y,Direct transcription,671,E,75500,132900,201,3.97,775,9620,15500,329,9.3,1.75,1.081,231.0,3.99,21.62,4050,0.336,23.2,32.53,23.21,55900,44.0,2.12,6.1,0.708,0.7,363.3,7.05,392.0,57.0,0.596,2.92,123.0,,,,,,,,,,,,,,,,,,
1794,SAL-1,SAL0001,1,Salamis,35.183,33.9,Tomb 1,"Pouilloux, J.","Karageorghis, V.","Department of Antiquities, Nicosia",Pottery,Proto White Painted,Brown,,,,,31,1100-1050 BC,Fine grit,,,Y,Direct transcription,325,U,61700,54300,180,4.6,894,11680,23900,846,17.8,2.07,0.803,232.0,2.979,14.15,4730,0.283,12.4,24.56,23.07,56300,31.1,1.93,3.4,0.566,0.7,287.2,5.64,184.0,73.0,0.505,3.36,85.0,,,,,,,,,,,,,,,,,,
1795,SAL-2,SAL0002,2,Salamis,35.183,33.9,Tomb 1,"Pouilloux, J.","Karageorghis, V.","Department of Antiquities, Nicosia",Pottery,Proto White Painted,Brown,,,,,31,1100-1050 BC,Fine grit,,,Y,Direct transcription,325,V,54300,79000,140,4.81,939,10520,20500,1208,45.9,1.67,0.962,155.0,3.461,16.82,4020,0.289,15.3,25.03,21.07,49000,32.8,1.98,2.6,0.505,0.7,410.2,5.39,152.0,58.0,0.523,2.9,130.0,,,,,,,,,,,,,,,,,,
1796,SAL-3,SAL0003,3,Salamis,35.183,33.9,Tomb 1,"Pouilloux, J.","Karageorghis, V.","Department of Antiquities, Nicosia",Pottery,Proto White Painted,Buff,,,,,31,1100-1050 BC,Fine grit,[Sherd mends with SAL-14],,Y,Direct transcription,325,W,59000,39700,191,4.69,351,10010,18900,2246,91.3,3.98,1.053,493.0,3.875,19.34,4130,0.329,16.9,13.86,22.21,50800,36.1,2.54,2.0,0.544,0.7,430.0,5.31,83.0,50.0,0.612,3.06,84.0,,,,,,,,,,,,,,,,,,
1797,SAL-4,SAL0004,4,Salamis,35.183,33.9,Tomb 1,"Pouilloux, J.","Karageorghis, V.","Department of Antiquities, Nicosia",Pottery,Proto White Painted,Grey,,,,,31,1100-1050 BC,Fine grit,,,Y,Direct transcription,325,X,70600,106700,150,5.51,1114,9600,21700,805,,1.95,1.076,263.0,4.056,21.52,5000,0.336,20.1,32.35,26.29,60200,44.5,2.11,4.8,0.874,0.9,275.5,7.22,236.0,73.0,0.627,2.84,93.0,,,,,,,,,,,,,,,,,,
1798,SAL-5,SAL0005,5,Salamis,35.183,33.9,Tomb 1,"Pouilloux, J.","Karageorghis, V.","Department of Antiquities, Nicosia",Pottery,Proto White Painted,Drab,,,,,31,1100-1050 BC,Fine grit,,,Y,Direct transcription,325,Y,61300,78500,203,4.74,968,10420,19600,1149,17.7,2.9,0.99,208.0,3.307,16.33,4940,0.308,15.2,24.35,25.51,57700,34.2,1.91,2.5,0.601,0.7,338.6,5.85,186.0,69.0,0.506,2.7,82.0,,,,,,,,,,,,,,,,,,
1799,SAL-6,SAL0006,6,Salamis,35.183,33.9,Tomb 1,"Pouilloux, J.","Karageorghis, V.","Department of Antiquities, Nicosia",Pottery,Proto White Painted,Brown,,,,,31,1100-1050 BC,Fine grit,[Sherd mends with SAL-11],,Y,Direct transcription,325,Z,50400,121400,164,4.41,757,9380,18200,1007,25,1.56,0.856,136.0,2.981,15.55,3590,0.248,14.4,22.35,19.03,43700,30.1,1.88,2.5,0.485,0.5,381.0,4.6,143.0,48.0,0.463,2.38,112.0,,,,,,,,,,,,,,,,,,
1800,SAL-7,SAL0007,7,Salamis,35.183,33.9,Tomb 1,"Pouilloux, J.","Karageorghis, V.","Department of Antiquities, Nicosia",Pottery,Proto White Painted,Drab,,,,,31,1100-1050 BC,Medium grit,[Sherd mends with SAL-9],,Y,Direct transcription,326,E,65500,68800,186,4.19,871,8640,23600,1079,6.1,2.54,0.889,217.0,3.22,16.07,4980,0.299,14.1,23.24,25.22,56300,32.4,1.88,3.6,0.742,0.6,308.0,5.71,190.0,74.0,0.498,3.12,65.0,,,,,,,,,,,,,,,,,,
1801,SAL-8,SAL0008,8,Salamis,35.183,33.9,Tomb 1,"Pouilloux, J.","Karageorghis, V.","Department of Antiquities, Nicosia",Pottery,Proto White Painted,Grey,,,,,31,1100-1050 BC,Fine grit,,,Y,Direct transcription,326,F,73500,111600,156,5.16,1050,9690,20000,789,,1.94,1.143,259.0,4.096,21.99,4720,0.355,20.7,31.83,26.49,60100,44.8,2.2,4.6,0.741,0.7,268.5,7.23,283.0,84.0,0.664,2.69,100.0,,,,,,,,,,,,,,,,,,
1802,SAL-9,SAL0009,10,Salamis,35.183,33.9,Tomb 1,"Pouilloux, J.","Karageorghis, V.","Department of Antiquities, Nicosia",Pottery,Proto White Painted,Buff,,,,,31,1100-1050 BC,Medium grit,[Sherd mends with SAL-7],,Y,Direct transcription,326,G,65000,68100,170,4.66,807,10540,19800,1442,51.8,4.93,0.969,546.0,3.482,16.92,4400,0.316,18.4,20.27,23.93,55100,37.6,2.08,2.5,0.6,0.6,308.3,5.73,167.0,66.0,0.497,2.89,83.0,,,,,,,,,,,,,,,,,,
1803,SAL-10,SAL0010,12,Salamis,35.183,33.9,Tomb 1,"Pouilloux, J.","Karageorghis, V.","Department of Antiquities, Nicosia",Pottery,Proto White Painted,Pink,,,,,31,1100-1050 BC,Medium grit,,,Y,Direct transcription,326,H,53400,112000,128,3.92,672,9520,20900,989,0.8,1.39,0.875,146.0,2.969,14.18,3680,0.235,15.4,21.38,19.24,43400,28.7,1.72,2.4,0.451,0.7,364.7,4.63,188.0,59.0,0.445,2.36,136.0,,,,,,,,,,,,,,,,,,
1804,SAL-11,SAL0011,13,Salamis,35.183,33.9,Tomb 1,"Pouilloux, J.","Karageorghis, V.","Department of Antiquities, Nicosia",Pottery,Proto White Painted,Pink,,,,,31,1100-1050 BC,Medium grit,[Sherd mends with SAL-6],,Y,Direct transcription,326,J,48800,127400,139,3.64,668,9560,19800,1086,9.6,1.37,0.829,131.0,2.819,14.76,2900,0.223,13.8,21.27,18.82,42100,28.4,1.57,2.3,0.452,0.6,414.8,4.6,162.0,53.0,0.45,2.35,118.0,,,,,,,,,,,,,,,,,,
1805,SAL-12,SAL0012,15,Salamis,35.183,33.9,Tomb 1,"Pouilloux, J.","Karageorghis, V.","Department of Antiquities, Nicosia",Pottery,Proto White Painted,Buff,,,,,31,1100-1050 BC,Fine grit,,,Y,Direct transcription,326,K,68800,61700,226,4.32,1059,12140,22800,1004,10.4,2.27,0.953,255.0,3.185,14.94,5100,0.287,13.0,26.65,24.17,56600,32.1,1.86,3.5,0.617,0.8,271.6,5.78,161.0,95.0,0.466,3.32,129.0,,,,,,,,,,,,,,,,,,
1806,SAL-13,SAL0013,16,Salamis,35.183,33.9,Tomb 1,"Pouilloux, J.","Karageorghis, V.","Department of Antiquities, Nicosia",Pottery,Proto White Painted,Drab,,,,,31,1100-1050 BC,Medium grit,,,Y,Direct transcription,326,M,65600,88400,227,4.6,1026,11650,17800,1193,,2.7,1.024,1859.0,3.335,17.3,4670,0.306,13.4,21.82,24.37,55500,32.8,2.03,3.5,0.549,0.9,256.7,5.66,166.0,53.0,0.496,2.84,73.0,,,,,,,,,,,,,,,,,,
1807,SAL-14,SAL0014,18,Salamis,35.183,33.9,Tomb 1,"Pouilloux, J.","Karageorghis, V.","Department of Antiquities, Nicosia",Pottery,Proto White Painted,Drab,,,,,31,1100-1050 BC,Medium grit,[Sherd mends with SAL-3],,Y,Direct transcription,326,N,66600,74500,247,4.88,1098,11500,22900,814,,2.77,0.918,301.0,3.286,14.95,4910,0.303,13.8,24.87,23.66,53900,33.6,1.88,3.4,0.581,1.3,277.6,5.36,152.0,58.0,0.566,2.63,70.0,,,,,,,,,,,,,,,,,,
1808,SAL-15,SAL0015,19,Salamis,35.183,33.9,Tomb 1,"Pouilloux, J.","Karageorghis, V.","Department of Antiquities, Nicosia",Pottery,Proto White Painted,Drab,,,,,31,1100-1050 BC,Medium grit,,,Y,Direct transcription,326,O,66600,68900,291,4.54,913,8920,22000,930,45.4,5.17,0.904,211.0,3.302,18.55,5020,0.291,15.1,22.26,25.6,56000,35.1,1.99,2.6,0.704,0.7,340.1,5.99,176.0,61.0,0.521,2.4,74.0,,,,,,,,,,,,,,,,,,
1809,SAL-16,SAL0016,20,Salamis,35.183,33.9,Tomb 1,"Pouilloux, J.","Karageorghis, V.","Department of Antiquities, Nicosia",Pottery,Proto White Painted,Buff,,,,,31,1100-1050 BC,Medium grit,,,Y,Direct transcription,326,P,68800,63200,265,4.66,875,10770,21800,1201,52.6,4.38,0.939,268.0,3.431,17.54,4390,0.328,17.2,20.64,24.18,55400,36.5,2.09,3.1,0.614,0.9,331.9,5.77,182.0,65.0,0.577,3.29,77.0,,,,,,,,,,,,,,,,,,
1810,SAL-17,SAL0017,1,Salamis,35.183,33.9,Tomb 1,"Pouilloux, J.","Karageorghis, V.","Department of Antiquities, Nicosia",Pottery,Cypro-Geometric I,Red,,,,,31,1100-1050 BC,Fine grit,,,Y,Direct transcription,326,Q,68400,71100,183,4.09,1061,11710,21100,827,,2.15,0.838,187.0,3.035,13.51,4810,0.275,14.9,30.76,25.16,59800,34.0,1.78,3.9,0.622,0.7,328.1,5.51,176.0,91.0,0.407,3.24,98.0,,,,,,,,,,,,,,,,,,
1811,SAL-18,SAL0018,2,Salamis,35.183,33.9,Tomb 1,"Pouilloux, J.","Karageorghis, V.","Department of Antiquities, Nicosia",Pottery,Cypro-Geometric I,Drab,,,,,31,1100-1050 BC,Medium grit,,,Y,Direct transcription,326,R,65800,105400,192,4.76,1069,10410,10900,625,,2.4,0.997,473.0,3.59,17.61,4460,0.329,18.5,28.98,23.61,54200,36.7,2.19,3.6,0.969,0.9,532.4,5.94,163.0,75.0,0.523,3.49,98.0,,,,,,,,,,,,,,,,,,
1812,SAL-19,SAL0019,3,Salamis,35.183,33.9,Tomb 1,"Pouilloux, J.","Karageorghis, V.","Department of Antiquities, Nicosia",Pottery,Cypro-Geometric I,Buff,,,,,31,1100-1050 BC,Medium grit,,,Y,Direct transcription,326,S,66100,106500,170,4.73,1155,9570,20500,690,,2.43,0.99,294.0,3.567,19.1,5100,0.321,19.0,29.95,24.76,55500,36.0,1.96,3.8,0.588,1.1,340.6,6.07,185.0,92.0,0.546,2.88,107.0,,,,,,,,,,,,,,,,,,
1813,SAL-20,SAL0020,4,Salamis,35.183,33.9,Tomb 1,"Pouilloux, J.","Karageorghis, V.","Department of Antiquities, Nicosia",Pottery,Cypro-Geometric I,Drab,,,,,31,1100-1050 BC,Medium grit,,,Y,Direct transcription,326,T,68400,98700,218,4.63,981,14290,12200,937,46.5,1.95,1.053,326.0,3.685,18.64,4150,0.32,19.5,27.2,23.55,53800,38.0,2.16,4.0,0.62,0.8,699.8,6.29,170.0,61.0,0.542,3.46,102.0,,,,,,,,,,,,,,,,,,
1814,SAL-21,SAL0021,5,Salamis,35.183,33.9,Tomb 1,"Pouilloux, J.","Karageorghis, V.","Department of Antiquities, Nicosia",Pottery,Cypro-Geometric I,Buff,,,,,31,1100-1050 BC,Medium grit,,,Y,Direct transcription,326,U,66900,105000,198,5.15,1039,10840,15100,746,17.5,2.51,1.071,282.0,3.831,19.2,4180,0.321,18.4,29.81,24.35,56000,40.3,2.27,4.7,0.628,0.6,597.9,6.3,201.0,70.0,0.607,3.3,120.0,,,,,,,,,,,,,,,,,,
1815,SAL-22,SAL0022,6,Salamis,35.183,33.9,Tomb 1,"Pouilloux, J.","Karageorghis, V.","Department of Antiquities, Nicosia",Pottery,Cypro-Geometric I,Drab,,,,,31,1100-1050 BC,Medium grit,,,Y,Direct transcription,326,V,67100,93300,163,4.66,941,14350,13300,831,53.9,1.88,1.056,288.0,3.646,20.37,4490,0.3,15.2,27.12,23.27,53600,38.2,2.23,4.2,0.636,0.7,653.1,6.39,209.0,71.0,0.521,3.09,100.0,,,,,,,,,,,,,,,,,,
1816,SAL-23,SAL0023,7,Salamis,35.183,33.9,Tomb 1,"Pouilloux, J.","Karageorghis, V.","Department of Antiquities, Nicosia",Pottery,Cypro-Geometric I,Buff,,,,,31,1100-1050 BC,Fine grit,,,Y,Direct transcription,326,W,67700,119700,178,5.44,1155,9380,20100,873,49.3,2.48,1.086,198.0,3.88,19.93,4820,0.343,19.6,31.65,25.89,59200,36.8,2.39,4.4,0.618,0.5,300.2,6.07,217.0,57.0,0.641,3.14,111.0,,,,,,,,,,,,,,,,,,
1817,SAL-24,SAL0024,9,Salamis,35.183,33.9,Tomb 1,"Pouilloux, J.","Karageorghis, V.","Department of Antiquities, Nicosia",Pottery,Cypro-Geometric I,Drab,,,,,31,1100-1050 BC,Medium grit,,,Y,Direct transcription,326,X,63400,74600,180,4.06,1068,9620,20900,837,8,2.1,0.927,279.0,3.379,16.58,4150,0.289,15.5,27.02,23.51,54300,34.6,2.03,3.3,0.608,0.9,442.7,6.05,130.0,70.0,0.532,3.45,102.0,,,,,,,,,,,,,,,,,,
1818,SAL-25,SAL0025,11,Salamis,35.183,33.9,Tomb 1,"Pouilloux, J.","Karageorghis, V.","Department of Antiquities, Nicosia",Pottery,Cypro-Geometric I,Buff,,,,,31,1100-1050 BC,Medium grit,,,Y,Direct transcription,326,Y,69500,114500,166,5.03,1283,9940,18500,901,57.9,2.4,1.016,352.0,3.604,17.95,4550,0.301,17.6,31.4,25.99,58100,36.7,2.05,3.9,0.711,0.6,415.5,6.05,149.0,57.0,0.557,3.36,105.0,,,,,,,,,,,,,,,,,,
1819,SAL-26,SAL0026,12,Salamis,35.183,33.9,Tomb 1,"Pouilloux, J.","Karageorghis, V.","Department of Antiquities, Nicosia",Pottery,Cypro-Geometric I,Drab,,,,,31,1100-1050 BC,Medium grit,,,Y,Direct transcription,326,Z,64600,123500,114,4.45,1127,10880,15700,973,,2.79,0.98,296.0,3.472,17.63,4670,0.278,18.0,25.88,23.34,54400,35.5,2.0,3.0,0.55,0.6,244.1,5.5,216.0,53.0,0.528,2.44,81.0,,,,,,,,,,,,,,,,,,
1820,SAL-27,SAL0027,15,Salamis,35.183,33.9,Tomb 1,"Pouilloux, J.","Karageorghis, V.","Department of Antiquities, Nicosia",Pottery,Cypro-Geometric I,Fine grit grey,,,,,32,1050-950 BC,,,,Y,Direct transcription,328,E,62800,94000,210,4.64,1094,7970,15800,186,20.8,2.34,0.966,311.0,3.475,18.24,5040,0.346,17.4,28.41,27.01,59800,34.1,1.97,4.2,0.679,1.0,425.2,5.98,179.0,64.0,0.539,3.91,94.0,,,,,,,,,,,,,,,,,,
1821,SAL-28,SAL0028,19,Salamis,35.183,33.9,Tomb 1,"Pouilloux, J.","Karageorghis, V.","Department of Antiquities, Nicosia",Pottery,Cypro-Geometric I,Fine grit buff,,,,,32,1050-950 BC,,,,Y,Direct transcription,328,F,65200,102400,158,4.78,1143,10620,19600,656,,2.12,0.963,237.0,3.467,17.59,4590,0.309,17.7,29.58,25.58,59300,35.8,2.06,4.3,0.596,0.8,415.6,5.91,229.0,73.0,0.537,3.06,86.0,,,,,,,,,,,,,,,,,,
1822,SAL-29,SAL0029,20,Salamis,35.183,33.9,Tomb 1,"Pouilloux, J.","Karageorghis, V.","Department of Antiquities, Nicosia",Pottery,Cypro-Geometric I,Fine grit drab,,,,,32,1050-950 BC,,,,Y,Direct transcription,328,G,68900,111100,201,4.67,1226,9970,18600,722,2,2.39,0.968,317.0,3.757,19.04,4720,0.33,19.6,31.9,27.0,59800,38.8,2.12,4.7,0.73,0.8,417.8,6.58,218.0,73.0,0.519,3.06,111.0,,,,,,,,,,,,,,,,,,
1823,SAL-30,SAL0030,,Salamis,35.183,33.9,,,"Karageorghis, V.",Department of Antiquities-Nicosia,Pottery,,,,,,,,,,,,Y,Direct transcription,671,K,83300,44100,198,4.17,802,9050,24000,341,6.7,1.97,1.151,297.0,4.548,26.55,4430,0.382,24.5,44.39,23.19,58100,53.1,2.37,6.9,0.92,0.6,394.4,9.39,427.0,109.0,0.747,3.7,141.0,,,,,,,,,,,,,,,,,,
1824,SAL-31,SAL0031,,Salamis,35.183,33.9,,,"Karageorghis, V.",Department of Antiquities-Nicosia,Pottery,,,,,,,,,,,,Y,Direct transcription,671,M,102500,36100,157,5.07,312,4200,26900,432,15.5,3.02,1.016,338.0,5.404,36.31,4970,0.491,33.4,15.04,17.49,41200,73.9,3.07,11.0,1.302,0.9,123.1,16.22,74.0,153.0,0.891,6.86,107.0,,,,,,,,,,,,,,,,,,
1825,STPH-3,STPH0003,,Stephania,,,,,,,[Pottery?],,,,,,,,,,,,Y,Direct transcription,739,K,102300,30900,259,2.73,966,7340,4300,134,5.2,0.58,0.6,88.0,2.114,10.43,3280,0.261,11.8,44.67,47.46,69600,19.8,1.728,0.7,0.387,0.3,264.5,3.13,154.0,26.0,0.567,1.73,71.0,,,,,,,,,,,,,,,,,,
1826,STY-1,STY0001,,Stylli,35.163,33.85,,"The Museum of Mediterranean and Near Eastern Antiquities, Stockholm","Gjerstad, E.",Lund University,,,,,,,,"Pottery From Stylli on the Island of Cyprus, 800-700 BC White Painted III, Group 49",,,,,Y,Direct transcription,381,M,,145400,,,1046,12040,8400,602,,2.62,,414.0,,16.52,3710,,,28.1,22.5,51100,,2.06,3.6,0.821,,305.5,4.94,170.0,50.0,,2.37,95.0,,,,,,,,,,,,,,,,,,
1827,STY-2,STY0002,,Stylli,35.163,33.85,,"The Museum of Mediterranean and Near Eastern Antiquities, Stockholm","Gjerstad, E.",Lund University,,,,,,,,"Pottery From Stylli on the Island of Cyprus, 800-700 BC White Painted III, Group 49",,,,,Y,Direct transcription,285,N,,144400,,,1034,10220,12300,608,,2.21,,230.0,,16.06,3630,,,29.23,24.19,54800,,2.03,3.8,0.525,,280.4,5.38,219.0,62.0,,2.5,99.0,,,,,,,,,,,,,,,,,,
1828,STY-3,STY0003,,Stylli,35.163,33.85,,"The Museum of Mediterranean and Near Eastern Antiquities, Stockholm","Gjerstad, E.",Lund University,,,,,,,,"Pottery From Stylli on the Island of Cyprus, 800-700 BC White Painted III, Group 49",,,,,Y,Direct transcription,381,O,,129300,,,1059,9450,14300,1175,,2.14,,321.0,,17.4,4200,,,28.53,23.8,53800,,2.09,3.9,0.541,,278.2,5.49,194.0,66.0,,2.6,97.0,,,,,,,,,,,,,,,,,,
1829,STY-4,STY0004,,Stylli,35.163,33.85,,"The Museum of Mediterranean and Near Eastern Antiquities, Stockholm","Gjerstad, E.",Lund University,,,,,,,,"Pottery From Stylli on the Island of Cyprus, 800-700 BC White Painted III, Group 49",,,,,Y,Direct transcription,381,P,,141500,,,969,10220,15900,15,,1.92,,464.0,,15.96,3510,,,25.87,21.25,49300,,2.04,3.2,0.487,,300.5,4.91,180.0,81.0,,2.18,99.0,,,,,,,,,,,,,,,,,,
1830,STY-5,STY0005,,Stylli,35.163,33.85,,"The Museum of Mediterranean and Near Eastern Antiquities, Stockholm","Gjerstad, E.",Lund University,,,,,,,,"Pottery From Stylli on the Island of Cyprus, 800-700 BC White Painted III, Group 49",,,,,Y,Direct transcription,285,Q,,172700,,,933,7550,6300,630,,2.0,,386.0,,12.91,2800,,,23.14,17.9,41500,,1.5,3.0,0.418,,250.2,4.02,144.0,61.0,,1.89,74.0,,,,,,,,,,,,,,,,,,
1831,STY-6,STY0006,,Stylli,35.163,33.85,,"The Museum of Mediterranean and Near Eastern Antiquities, Stockholm","Gjerstad, E.",Lund University,,,,,,,,"Pottery From Stylli on the Island of Cyprus, 800-700 BC White Painted III, Group 49",,,,,Y,Direct transcription,285,R,,128200,,,1028,11110,9900,565,,1.86,,394.0,,14.59,4170,,,27.53,20.99,50500,,2.06,3.2,0.576,,1306.7,5.16,150.0,57.0,,2.17,109.0,,,,,,,,,,,,,,,,,,
1832,STY-7,STY0007,,Stylli,35.163,33.85,,"The Museum of Mediterranean and Near Eastern Antiquities, Stockholm","Gjerstad, E.",Lund University,,,,,,,,"Pottery From Stylli on the Island of Cyprus, 800-700 BC White Painted III, Group 49",,,,,Y,Direct transcription,381,S,,154900,,,1104,7900,8400,524,,1.64,,563.0,,15.51,3150,,,26.19,20.06,47600,,1.78,1.7,0.464,,535.5,4.69,147.0,32.0,,2.22,89.0,,,,,,,,,,,,,,,,,,
1833,STY-8,STY0008,,Stylli,35.163,33.85,,"The Museum of Mediterranean and Near Eastern Antiquities, Stockholm","Gjerstad, E.",Lund University,,,,,,,,"Pottery From Stylli on the Island of Cyprus, 800-700 BC White Painted III, Group 49",,,,,Y,Direct transcription,381,T,,115400,,,927,9930,11000,649,,1.83,,469.0,,16.84,3520,,,26.31,21.29,49500,,1.77,3.3,0.549,,255.7,4.75,161.0,56.0,,2.26,97.0,,,,,,,,,,,,,,,,,,
1834,STY-9,STY0009,,Stylli,35.163,33.85,,"The Museum of Mediterranean and Near Eastern Antiquities, Stockholm","Gjerstad, E.",Lund University,,,,,,,,"Pottery From Stylli on the Island of Cyprus, 800-700 BC White Painted III, Group 49",,,,,Y,Direct transcription,285,U,,117100,,,953,10090,8600,528,,1.79,,407.0,,15.24,3370,,,25.63,20.93,49400,,1.75,2.9,0.453,,259.3,4.47,167.0,59.0,,2.32,97.0,,,,,,,,,,,,,,,,,,
1835,STY-10,STY0010,,Stylli,35.163,33.85,,"The Museum of Mediterranean and Near Eastern Antiquities, Stockholm","Gjerstad, E.",Lund University,,,,,,,,"Pottery From Stylli on the Island of Cyprus, 800-700 BC White Painted III, Group 49",,,,,Y,Direct transcription,381,V,,130200,,,1056,11140,6700,747,,2.44,,493.0,,15.67,3810,,,27.59,22.36,53000,,1.99,3.5,1.048,,259.8,4.97,155.0,49.0,,2.34,87.0,,,,,,,,,,,,,,,,,,
1836,STY-11,STY0011,,Stylli,35.163,33.85,,"The Museum of Mediterranean and Near Eastern Antiquities, Stockholm","Gjerstad, E.",Lund University,,,,,,,,"Pottery From Stylli on the Island of Cyprus, 800-700 BC White Painted III, Group 49",,,,,Y,Direct transcription,285,W,,96400,,,1137,10580,16200,559,,1.87,,401.0,,24.34,4700,,,35.08,24.98,61200,,2.28,5.6,0.781,,331.0,8.19,305.0,76.0,,3.11,120.0,,,,,,,,,,,,,,,,,,
1837,STY-12,STY0012,,Stylli,35.163,33.85,,"The Museum of Mediterranean and Near Eastern Antiquities, Stockholm","Gjerstad, E.",Lund University,,,,,,,,"Pottery From Stylli on the Island of Cyprus, 800-700 BC White Painted III, Group 49",,,,,Y,Direct transcription,285,X,,141100,,,1068,10430,11700,665,,2.19,,538.0,,17.34,3680,,,28.85,23.79,55200,,2.12,4.1,0.514,,257.0,5.35,189.0,67.0,,2.33,94.0,,,,,,,,,,,,,,,,,,
1838,STY-13,STY0013,,Stylli,35.163,33.85,,"The Museum of Mediterranean and Near Eastern Antiquities, Stockholm","Gjerstad, E.",Lund University,,,,,,,,"Black-on-Red, Group 50",,,,,Y,Direct transcription,285,Y,,17900,,,988,3730,14500,377,,1.65,,126.0,,35.94,5020,,,22.03,15.31,45300,,2.73,5.4,1.203,,106.4,10.61,68.0,85.0,,4.18,116.0,,,,,,,,,,,,,,,,,,
1839,STY-14,STY0014,,Stylli,35.163,33.85,,"The Museum of Mediterranean and Near Eastern Antiquities, Stockholm","Gjerstad, E.",Lund University,,,,,,,,"Black-on-Red, Group 50",,,,,Y,Direct transcription,381,Z,,16700,,,1140,3090,10300,484,,1.49,,268.0,,33.29,5180,,,23.31,14.61,44600,,2.56,3.9,1.22,,95.4,10.2,67.0,81.0,,3.79,116.0,,,,,,,,,,,,,,,,,,
1840,STY-15,STY0015,S9.2,Stylli,35.163,33.85,Tomb 9,"The Museum of Mediterranean and Near Eastern Antiquities, Stockholm","Gjerstad, E.",Lund University,Pottery,Black-on-Red,,,,,,50,850-750 BC,,,,Y,Direct transcription,342,Q,46600,110300,90,3.95,653,3740,8100,364,,1.22,0.928,419.0,3.776,20.92,3660,0.258,18.8,16.53,13.39,34300,40.3,1.94,3.3,0.764,0.5,82.1,5.94,74.0,54.0,0.535,2.66,89.0,,,,,,,,,,,,,,,,,,
1841,STY-16,STY0016,S9.3,Stylli,35.163,33.85,Tomb 9,"The Museum of Mediterranean and Near Eastern Antiquities, Stockholm","Gjerstad, E.",Lund University,Pottery,Black-on-Red,,,,,,50,850-750 BC,,,,Y,Direct transcription,342,R,65400,28600,78,5.66,1130,4030,8300,400,,1.42,1.474,593.0,5.871,28.18,4860,0.338,30.7,26.48,15.5,42800,73.0,2.78,3.4,1.159,0.6,96.3,10.29,98.0,46.0,0.835,4.33,104.0,,,,,,,,,,,,,,,,,,
1842,STY-17,STY0017,S9.8,Stylli,35.163,33.85,Tomb 9,"The Museum of Mediterranean and Near Eastern Antiquities, Stockholm","Gjerstad, E.",Lund University,Pottery,Black-on-Red,,,,,,50,850-750 BC,,,,Y,Direct transcription,342,S,67600,19400,94,5.65,1313,3820,9600,529,,1.41,1.421,605.0,5.639,24.26,4900,0.337,26.9,26.51,15.24,42900,72.1,2.64,3.3,1.151,0.4,97.5,10.46,88.0,46.0,0.803,3.92,95.0,,,,,,,,,,,,,,,,,,
1843,STY-18,STY0018,S9.9,Stylli,35.163,33.85,Tomb 9,"The Museum of Mediterranean and Near Eastern Antiquities, Stockholm","Gjerstad, E.",Lund University,Pottery,Black-on-Red,,,,,,50,850-750 BC,,,,Y,Direct transcription,342,T,67500,19300,66,5.26,1169,3310,9900,128,32.1,1.48,1.422,227.0,5.629,32.79,4780,0.333,30.6,23.13,14.82,42100,78.1,2.5,4.2,1.173,0.6,88.3,9.96,53.0,61.0,0.761,4.13,113.0,,,,,,,,,,,,,,,,,,
